Repository: sokim1/Wettability_Metal-IonocovalentCeramic

# Metal-Ionocovalent Ceramic Wettability

This repository provides two main components:

- Metal-ionocovalent ceramic wettability dataset.
- WettingAnglePredictor (WAP): Python code for predicting the wettability of arbitrary metal-ionocovalent ceramic pairs.

*Note: Most of the wetting angles listed in the dataset are measured via the conventional sessile drop method and thus are close to advancing contact angles rather than receding or equilibrium contact angles, which require the application of controlled vibrations for the measurement. Accordingly, the predicted wetting angles are also expected to be close to advancing contact angles.*

The following paper describes the details of the machine learning model developed to predict the metal-ionocovalent ceramic wettability: So Yeon Kim and Ju Li, "[Machine Learning of Metal-Ceramic Wettability](https://doi.org/10.1016/j.jmat.2021.03.014)", Journal of Materiomics (2021).

## Workflow of the WettingAnglePredictor

#### 1. Define metal-ionocovalent ceramic pairs of interest 

The current version can handle three different cases:
- One metal-one ceramic pair (e.g., Fe and Si1O2)
- One metal and a list of ceramics (e.g., Li and Li-ion/electron insulator (LEI) candidates): A user needs to provide a CSV file with the list of ceramics. `prediction/lists_Li-LEIcandidates.csv` is an exemplary .csv file.
- One metal and a list of ceramics retrieved from Inorganic Crystal Structure Database (e.g., Al and all the oxides in the ICSD catalog that have a bandgap between 2 and 3 eV): A user needs to write a MATCHBOOK, which is material keywords with arguments. For example, to retrieve all the oxides in the ICSD catalog that have a bandgap between 2 and 3 eV, "species((O)), Egap(2*,*3),catalog(icsd)" should be entered. The way of writing it is explained in Figure 1 and Appendix C of this [article](https://doi.org/10.1016/j.commatsci.2017.04.036).

*Note: The prediction accuracy for the material pairs other than metal-ionocovalent ceramic pairs could be much lower.*

#### 2. Specify the temperature range of interest 

Specify the minimum temperature, the maximum temperature, and the temperature interval of interest. For example, if you are interested in wetting angles at 1800 K, 1900 K, and 2000 K, you need to enter "1800-2000-100".

#### 3. Specify the wetting angle range of interest

Specify the wetting angle range of interest. For example, if you are interested only in metal-ionocovalent ceramic pairs of which wetting angles are expected to be below 90 degree, you need to enter "-90". Other examples are as follows: "50-", "0-90", "all", etc.

## How to run the WettingAnglePredictor

#### If you are new to Python, the easiest way of using the WettingAnglePredictor is via Google Colab Notebook.

1. Save a copy of the [Google Colab Notebook](https://colab.research.google.com/drive/18aNeQ__aDx4gdNn-y7q1OJwmgm1dNyyW?usp=sharing) by using "File > Save a copy in Drive".
2. Execute the first cell; to execute a cell, hover the mouse over a square bracket([ ]) on the upper left of the cell and press the play button that appears (or just press Shift- + Enter). It may take a few minutes to be completed.
3. The current version provides two different ways of specifying the systems of interest; the interactive mode and the type-in mode. Each mode can be found below the first cell.
    - Interactive mode asks for the necessary information during operation. Execute the cell and answer the questions that appear.
    - Type-in mode requires a user to enter the necessary information before executing the cell. Follow the instructions written in the cell. After entering all the information, execute the first cell and the second cell sequentially.
4. Find the CSV file with the results in the session storage by clicking the folder icon on the left sidebar.

#### If you are experienced in Python, feel free to use the codes provided in the `prediction/WettingAnglePredictor_v1.ipynb` file in whatever way is convenient for you.

## How to cite

If you use this code or data in your research, please consider citing the following work:

So Yeon Kim, Ju Li. *Machine Learning of Metal-Ceramic Wettability.* Journal of Materiomics, 2021. [DOI:10.1016/j.jmat.2021.03.014](https://doi.org/10.1016/j.jmat.2021.03.014)

```
@article{KIM2021,
title = {Machine Learning of Metal-Ceramic Wettability},
journal = {Journal of Materiomics},
year = {2021},
issn = {2352-8478},
doi = {https://doi.org/10.1016/j.jmat.2021.03.014},
url = {https://www.sciencedirect.com/science/article/pii/S2352847821000629},
author = {So Yeon Kim and Ju Li},

- `database.csv`: experimentally measured metal-ionocovalent ceramic wetting angles collected from the literature.
- `input-matrix.csv`: database with the features, which are employed as parameters to predict wetting angles.
- `input-matrix_after-feature-reduction.csv`: database with the features that remained after feature reduction based on pairwise correlations and feature importances.

File: dataset/input-matrix.csv (part 1 of 7)
Metal,Substrate,theta,Temp,Me_MagpieData mean Number,Me_MagpieData mean MendeleevNumber,Me_MagpieData mean AtomicWeight,Me_MagpieData mean MeltingT,Me_MagpieData mean Column,Me_MagpieData mean Row,Me_MagpieData mean CovalentRadius,Me_MagpieData mean Electronegativity,Me_MagpieData mean NsValence,Me_MagpieData mean NpValence,Me_MagpieData mean NdValence,Me_MagpieData mean NfValence,Me_MagpieData mean NValence,Me_MagpieData mean NsUnfilled,Me_MagpieData mean NpUnfilled,Me_MagpieData mean NdUnfilled,Me_MagpieData mean NUnfilled,Me_MagpieData mean GSvolume_pa,Me_MagpieData mean GSbandgap,Me_MagpieData mean GSmagmom,Me_MagpieData mean SpaceGroupNumber,Ce_MagpieData mean Number,Ce_MagpieData mean MendeleevNumber,Ce_MagpieData mean AtomicWeight,Ce_MagpieData mean MeltingT,Ce_MagpieData mean Column,Ce_MagpieData mean Row,Ce_MagpieData mean CovalentRadius,Ce_MagpieData mean Electronegativity,Ce_MagpieData mean NsValence,Ce_MagpieData mean NpValence,Ce_MagpieData mean NdValence,Ce_MagpieData mean NfValence,Ce_MagpieData mean NValence,Ce_MagpieData mean NsUnfilled,Ce_MagpieData mean NpUnfilled,Ce_MagpieData mean NdUnfilled,Ce_MagpieData mean NfUnfilled,Ce_MagpieData mean NUnfilled,Ce_MagpieData mean GSvolume_pa,Ce_MagpieData mean GSbandgap,Ce_MagpieData mean GSmagmom,Ce_MagpieData mean SpaceGroupNumber
Sn,Al2O3,123,1373,50,80,118.71,505.08,14,5,139,1.96,2,2,10,0,14,0,4,0,4,33.285,0,0,141,10,81.4,20.39225544,406.268,14.8,2.4,88,2.708,2,2.8,0,0,4.8,0,3.2,0,0,3.2,12.055,0,0,97.2
Sn0.96Al0.04,Al2O3,114,1373,48.52,79.72,115.0408615,522.2156,13.96,4.92,138.28,1.946,2,1.96,9.6,0,13.56,0,4.04,0,4.04,32.6128,0,0,144.36,10,81.4,20.39225544,406.268,14.8,2.4,88,2.708,2,2.8,0,0,4.8,0,3.2,0,0,3.2,12.055,0,0,97.2
Sn0.875Al0.125,Al2O3,66,1373,45.375,79.125,107.2439423,558.62875,13.875,4.75,136.75,1.91625,2,1.875,8.75,0,12.625,0,4.125,0,4.125,31.184375,0,0,151.5,10,81.4,20.39225544,406.268,14.8,2.4,88,2.708,2,2.8,0,0,4.8,0,3.2,0,0,3.2,12.055,0,0,97.2
Sn0.86Al0.14,Al2O3,73,1373,44.82,79.02,105.8680154,565.0546,13.86,4.72,136.48,1.911,2,1.86,8.6,0,12.46,0,4.14,0,4.14,30.9323,0,0,152.76,10,81.4,20.39225544,406.268,14.8,2.4,88,2.708,2,2.8,0,0,4.8,0,3.2,0,0,3.2,12.055,0,0,97.2
Sn0.4Al0.6,Al2O3,71,1373,27.8,75.8,63.67292316,762.114,13.4,3.8,128.2,1.75,2,1.4,4,0,7.4,0,4.6,0,4.6,23.202,0,0,191.4,10,81.4,20.39225544,406.268,14.8,2.4,88,2.708,2,2.8,0,0,4.8,0,3.2,0,0,3.2,12.055,0,0,97.2
Sn0.1Al0.9,Al2O3,79,1373,16.7,73.7,36.15438474,890.631,13.1,3.2,122.8,1.645,2,1.1,1,0,4.1,0,4.9,0,4.9,18.1605,0,0,216.6,10,81.4,20.39225544,406.268,14.8,2.4,88,2.708,2,2.8,0,0,4.8,0,3.2,0,0,3.2,12.055,0,0,97.2
Al,Al2O3,73,1273,13,73,26.9815386,933.47,13,3,121,1.61,2,1,0,0,3,0,5,0,5,16.48,0,0,225,10,81.4,20.39225544,406.268,14.8,2.4,88,2.708,2,2.8,0,0,4.8,0,3.2,0,0,3.2,12.055,0,0,97.2
Sn,Al2O3,123,1273,50,80,118.71,505.08,14,5,139,1.96,2,2,10,0,14,0,4,0,4,33.285,0,0,141,10,81.4,20.39225544,406.268,14.8,2.4,88,2.708,2,2.8,0,0,4.8,0,3.2,0,0,3.2,12.055,0,0,97.2
Sn0.9Al0.1,Al2O3,109,1273,46.3,79.3,109.5371539,547.919,13.9,4.8,137.2,1.925,2,1.9,9,0,12.9,0,4.1,0,4.1,31.6045,0,0,149.4,10,81.4,20.39225544,406.268,14.8,2.4,88,2.708,2,2.8,0,0,4.8,0,3.2,0,0,3.2,12.055,0,0,97.2
Sn0.85Al0.15,Al2O3,71,1273,44.45,78.95,104.9507308,569.3385,13.85,4.7,136.3,1.9075,2,1.85,8.5,0,12.35,0,4.15,0,4.15,30.76425,0,0,153.6,10,81.4,20.39225544,406.268,14.8,2.4,88,2.708,2,2.8,0,0,4.8,0,3.2,0,0,3.2,12.055,0,0,97.2
Sn0.7Al0.3,Al2O3,66,1273,38.9,77.9,91.19146158,633.597,13.7,4.4,133.6,1.855,2,1.7,7,0,10.7,0,4.3,0,4.3,28.2435,0,0,166.2,10,81.4,20.39225544,406.268,14.8,2.4,88,2.708,2,2.8,0,0,4.8,0,3.2,0,0,3.2,12.055,0,0,97.2
Sn0.4Al0.6,Al2O3,67,1273,27.8,75.8,63.67292316,762.114,13.4,3.8,128.2,1.75,2,1.4,4,0,7.4,0,4.6,0,4.6,23.202,0,0,191.4,10,81.4,20.39225544,406.268,14.8,2.4,88,2.708,2,2.8,0,0,4.8,0,3.2,0,0,3.2,12.055,0,0,97.2
Sn0.1Al0.9,Al2O3,70,1273,16.7,73.7,36.15438474,890.631,13.1,3.2,122.8,1.645,2,1.1,1,0,4.1,0,4.9,0,4.9,18.1605,0,0,216.6,10,81.4,20.39225544,406.268,14.8,2.4,88,2.708,2,2.8,0,0,4.8,0,3.2,0,0,3.2,12.055,0,0,97.2
Al,Al2O3,81,1373,13,73,26.9815386,933.47,13,3,121,1.61,2,1,0,0,3,0,5,0,5,16.48,0,0,225,10,81.4,20.39225544,406.268,14.8,2.4,88,2.708,2,2.8,0,0,4.8,0,3.2,0,0,3.2,12.055,0,0,97.2
Cu,Al2O3,138,1350,29,64,63.546,1357.77,11,4,132,1.9,1,0,10,0,11,1,0,0,1,11.07,0,0,225,10,81.4,20.39225544,406.268,14.8,2.4,88,2.708,2,2.8,0,0,4.8,0,3.2,0,0,3.2,12.055,0,0,97.2
Cu0.905Ti0.095,Al2O3,30,1350,28.335,62.005,62.056495,1413.17685,10.335,4,134.66,1.8658,1.095,0,9.24,0,10.335,0.905,0,0.76,1.665,11.6039,0,2.14E-06,222.055,10,81.4,20.39225544,406.268,14.8,2.4,88,2.708,2,2.8,0,0,4.8,0,3.2,0,0,3.2,12.055,0,0,97.2
Cu0.874Ti0.126,Al2O3,20,1350,28.118,61.354,61.570446,1431.25698,10.118,4,135.528,1.85464,1.126,0,8.992,0,10.118,0.874,0,1.008,1.882,11.77812,0,2.84E-06,221.094,10,81.4,20.39225544,406.268,14.8,2.4,88,2.708,2,2.8,0,0,4.8,0,3.2,0,0,3.2,12.055,0,0,97.2
Cu0.874Ti0.126,Al2O3,38,1350,28.118,61.354,61.570446,1431.25698,10.118,4,135.528,1.85464,1.126,0,8.992,0,10.118,0.874,0,1.008,1.882,11.77812,0,2.84E-06,221.094,10,81.4,20.39225544,406.268,14.8,2.4,88,2.708,2,2.8,0,0,4.8,0,3.2,0,0,3.2,12.055,0,0,97.2
Ni0.5Pd0.5,Al2O3,113,1523,37,61.5,82.5567,1778.025,10,4.5,131.5,2.055,1,0,9,0,10,0,0,1,1,12.365,0,0.29769735,225,10,81.4,20.39225544,406.268,14.8,2.4,88,2.708,2,2.8,0,0,4.8,0,3.2,0,0,3.2,12.055,0,0,97.2
Ni0.475Pd0.475Ti0.05,Al2O3,97,1523,36.25,60.575,80.822215,1786.17375,9.7,4.475,132.925,2.02925,1.05,0,8.65,0,9.7,0,0,1.35,1.35,12.58125,0,0.282813609,223.45,10,81.4,20.39225544,406.268,14.8,2.4,88,2.708,2,2.8,0,0,4.8,0,3.2,0,0,3.2,12.055,0,0,97.2
Ni0.425Pd0.425Ti0.15,Al2O3,70,1523,34.75,58.725,77.353245,1802.47125,9.1,4.425,135.775,1.97775,1.15,0,7.95,0,9.1,0,0,2.05,2.05,13.01375,0,0.253046128,220.35,10,81.4,20.39225544,406.268,14.8,2.4,88,2.708,2,2.8,0,0,4.8,0,3.2,0,0,3.2,12.055,0,0,97.2
Ni0.375Pd0.375Ti0.25,Al2O3,50,1523,33.25,56.875,73.884275,1818.76875,8.5,4.375,138.625,1.92625,1.25,0,7.25,0,8.5,0,0,2.75,2.75,13.44625,0,0.223278646,217.25,10,81.4,20.39225544,406.268,14.8,2.4,88,2.708,2,2.8,0,0,4.8,0,3.2,0,0,3.2,12.055,0,0,97.2
Al,Al2O3,103,1173,13,73,26.9815386,933.47,13,3,121,1.61,2,1,0,0,3,0,5,0,5,16.48,0,0,225,10,81.4,20.39225544,406.268,14.8,2.4,88,2.708,2,2.8,0,0,4.8,0,3.2,0,0,3.2,12.055,0,0,97.2
Al,Si1O2,150,973,13,73,26.9815386,933.47,13,3,121,1.61,2,1,0,0,3,0,5,0,5,16.48,0,0,225,10,84,20.0281,598.8666667,15.33333333,2.333333333,81,2.926666667,2,3.333333333,0,0,5.333333333,0,2.666666667,0,0,2.666666667,12.88333333,0.257666667,0,83.66666667
Al,Si1O2,98,1073,13,73,26.9815386,933.47,13,3,121,1.61,2,1,0,0,3,0,5,0,5,16.48,0,0,225,10,84,20.0281,598.8666667,15.33333333,2.333333333,81,2.926666667,2,3.333333333,0,0,5.333333333,0,2.666666667,0,0,2.666666667,12.88333333,0.257666667,0,83.66666667
Al,Si1O2,68,1173,13,73,26.9815386,933.47,13,3,121,1.61,2,1,0,0,3,0,5,0,5,16.48,0,0,225,10,84,20.0281,598.8666667,15.33333333,2.333333333,81,2.926666667,2,3.333333333,0,0,5.333333333,0,2.666666667,0,0,2.666666667,12.88333333,0.257666667,0,83.66666667
Al,Ca1O1,100,1173,13,73,26.9815386,933.47,13,3,121,1.61,2,1,0,0,3,0,5,0,5,16.48,0,0,225,14,47,28.0387,584.9,9,3,121,2.22,2,2,0,0,4,0,1,0,0,1,23.4375,0,0,118.5
Ag,Al2O3,130,1373,47,65,107.8682,1234.93,11,5,145,1.93,1,0,10,0,11,1,0,0,1,16.33,0,0,225,10,81.4,20.39225544,406.268,14.8,2.4,88,2.708,2,2.8,0,0,4.8,0,3.2,0,0,3.2,12.055,0,0,97.2
Al,Al2O3,82,1150,13,73,26.9815386,933.47,13,3,121,1.61,2,1,0,0,3,0,5,0,5,16.48,0,0,225,10,81.4,20.39225544,406.268,14.8,2.4,88,2.708,2,2.8,0,0,4.8,0,3.2,0,0,3.2,12.055,0,0,97.2
Au,Al2O3,140,1373,79,66,196.966569,1337.33,11,6,136,2.54,1,0,10,14,25,1,0,0,1,16.7,0,0,225,10,81.4,20.39225544,406.268,14.8,2.4,88,2.708,2,2.8,0,0,4.8,0,3.2,0,0,3.2,12.055,0,0,97.2
Au,Al2O3,131,1365,79,66,196.966569,1337.33,11,6,136,2.54,1,0,10,14,25,1,0,0,1,16.7,0,0,225,10,81.4,20.39225544,406.268,14.8,2.4,88,2.708,2,2.8,0,0,4.8,0,3.2,0,0,3.2,12.055,0,0,97.2
Cu,Al2O3,128,1423,29,64,63.546,1357.77,11,4,132,1.9,1,0,10,0,11,1,0,0,1,11.07,0,0,225,10,81.4,20.39225544,406.268,14.8,2.4,88,2.708,2,2.8,0,0,4.8,0,3.2,0,0,3.2,12.055,0,0,97.2
Fe,Al2O3,109,1853,26,55,55.845,1811,8,4,132,1.83,2,0,6,0,8,0,0,4,4,10.73,0,2.1106628,229,10,81.4,20.39225544,406.268,14.8,2.4,88,2.708,2,2.8,0,0,4.8,0,3.2,0,0,3.2,12.055,0,0,97.2
Fe,Al2O3,130,1873,26,55,55.845,1811,8,4,132,1.83,2,0,6,0,8,0,0,4,4,10.73,0,2.1106628,229,10,81.4,20.39225544,406.268,14.8,2.4,88,2.708,2,2.8,0,0,4.8,0,3.2,0,0,3.2,12.055,0,0,97.2
Ga,Al2O3,118,1173,31,74,69.723,302.91,13,4,122,1.81,2,1,10,0,13,0,5,0,5,18.8575,0,0,64,10,81.4,20.39225544,406.268,14.8,2.4,88,2.708,2,2.8,0,0,4.8,0,3.2,0,0,3.2,12.055,0,0,97.2
In,Al2O3,124,429,49,75,114.818,429.75,13,5,142,1.78,2,1,10,0,13,0,5,0,5,24.26,0,0,139,10,81.4,20.39225544,406.268,14.8,2.4,88,2.708,2,2.8,0,0,4.8,0,3.2,0,0,3.2,12.055,0,0,97.2
Ni,Al2O3,109,1773,28,61,58.6934,1728,10,4,124,1.91,2,0,8,0,10,0,0,2,2,10.32,0,0.5953947,225,10,81.4,20.39225544,406.268,14.8,2.4,88,2.708,2,2.8,0,0,4.8,0,3.2,0,0,3.2,12.055,0,0,97.2
Ni,Al2O3,123,1873,28,61,58.6934,1728,10,4,124,1.91,2,0,8,0,10,0,0,2,2,10.32,0,0.5953947,225,10,81.4,20.39225544,406.268,14.8,2.4,88,2.708,2,2.8,0,0,4.8,0,3.2,0,0,3.2,12.055,0,0,97.2
Pb,Al2O3,117,1173,82,81,207.2,600.61,14,6,146,2.33,2,2,10,14,28,0,4,0,4,28.11,0,0,225,10,81.4,20.39225544,406.268,14.8,2.4,88,2.708,2,2.8,0,0,4.8,0,3.2,0,0,3.2,12.055,0,0,97.2
Pb,Al2O3,132,1173,82,81,207.2,600.61,14,6,146,2.33,2,2,10,14,28,0,4,0,4,28.11,0,0,225,10,81.4,20.39225544,406.268,14.8,2.4,88,2.708,2,2.8,0,0,4.8,0,3.2,0,0,3.2,12.055,0,0,97.2
Sb,Al2O3,102,998,51,85,121.76,903.78,15,5,139,2.05,2,3,10,0,15,0,3,0,3,31.56,0,0,166,10,81.4,20.39225544,406.268,14.8,2.4,88,2.708,2,2.8,0,0,4.8,0,3.2,0,0,3.2,12.055,0,0,97.2
Si,Al2O3,80,1723,14,78,28.0855,1687,14,3,111,1.9,2,2,0,0,4,0,4,0,4,20.44,0.773,0,227,10,81.4,20.39225544,406.268,14.8,2.4,88,2.708,2,2.8,0,0,4.8,0,3.2,0,0,3.2,12.055,0,0,97.2
Sn,Al2O3,125,1373,50,80,118.71,505.08,14,5,139,1.96,2,2,10,0,14,0,4,0,4,33.285,0,0,141,10,81.4,20.39225544,406.268,14.8,2.4,88,2.708,2,2.8,0,0,4.8,0,3.2,0,0,3.2,12.055,0,0,97.2
Al0.98Ca0.02,Ca1O1,92,1173,13.14,71.68,27.24346783,937.1006,12.78,3.02,122.1,1.5978,2,0.98,0,0,2.98,0,4.9,0,4.9,16.9058,0,0,225,14,47,28.0387,584.9,9,3,121,2.22,2,2,0,0,4,0,1,0,0,1,23.4375,0,0,118.5
Al0.9Mg0.1,Mg1O1,102,1173,12.9,72.5,26.71388474,932.423,11.9,3,123,1.58,2,0.9,0,0,2.9,0,4.5,0,4.5,17.121,0,0,221.9,10,77.5,20.1522,488.9,9,2.5,103.5,2.375,2,2,0,0,4,0,1,0,0,1,15.9975,0,0,103
Cu,Al2O3,120,1523,29,64,63.546,1357.77,11,4,132,1.9,1,0,10,0,11,1,0,0,1,11.07,0,0,225,10,81.4,20.39225544,406.268,14.8,2.4,88,2.708,2,2.8,0,0,4.8,0,3.2,0,0,3.2,12.055,0,0,97.2
Cu0.975O0.025,Al2O3,30,1523,28.475,64.575,62.357335,1325.19575,11.125,3.95,130.35,1.9385,1.025,0.1,9.75,0,10.875,0.975,0.05,0,1.025,11.020875,0,0,219.675,10,81.4,20.39225544,406.268,14.8,2.4,88,2.708,2,2.8,0,0,4.8,0,3.2,0,0,3.2,12.055,0,0,97.2
Cu0.9Ti0.1,Ti1O1,30,1423,28.3,61.9,61.9781,1416.093,10.3,4,134.8,1.864,1.1,0,9.2,0,10.3,0.9,0,0.8,1.7,11.632,0,2.25E-06,221.9,15,65,31.9332,997.9,10,3,113,2.49,2,2,1,0,5,0,1,4,0,5,12.8975,0,1.13E-05,103
Cu,Al2O3,128,1373,29,64,63.546,1357.77,11,4,132,1.9,1,0,10,0,11,1,0,0,1,11.07,0,0,225,10,81.4,20.39225544,406.268,14.8,2.4,88,2.708,2,2.8,0,0,4.8,0,3.2,0,0,3.2,12.055,0,0,97.2
Cu0.975Ti0.025,Al2O3,75,1373,28.825,63.475,63.154025,1372.35075,10.825,4,132.7,1.891,1.025,0,9.8,0,10.825,0.975,0,0.2,1.175,11.2105,0,5.63E-07,224.225,10,81.4,20.39225544,406.268,14.8,2.4,88,2.708,2,2.8,0,0,4.8,0,3.2,0,0,3.2,12.055,0,0,97.2
Cu0.95Ti0.05,Al2O3,44,1373,28.65,62.95,62.76205,1386.9315,10.65,4,133.4,1.882,1.05,0,9.6,0,10.65,0.95,0,0.4,1.35,11.351,0,1.13E-06,223.45,10,81.4,20.39225544,406.268,14.8,2.4,88,2.708,2,2.8,0,0,4.8,0,3.2,0,0,3.2,12.055,0,0,97.2
Cu0.925Ti0.075,Al2O3,31,1373,28.475,62.425,62.370075,1401.51225,10.475,4,134.1,1.873,1.075,0,9.4,0,10.475,0.925,0,0.6,1.525,11.4915,0,1.69E-06,222.675,10,81.4,20.39225544,406.268,14.8,2.4,88,2.708,2,2.8,0,0,4.8,0,3.2,0,0,3.2,12.055,0,0,97.2
Cu0.9Ti0.1,Al2O3,27,1373,28.3,61.9,61.9781,1416.093,10.3,4,134.8,1.864,1.1,0,9.2,0,10.3,0.9,0,0.8,1.7,11.632,0,2.25E-06,221.9,10,81.4,20.39225544,406.268,14.8,2.4,88,2.708,2,2.8,0,0,4.8,0,3.2,0,0,3.2,12.055,0,0,97.2
Cu0.875Ti0.125,Al2O3,21,1373,28.125,61.375,61.586125,1430.67375,10.125,4,135.5,1.855,1.125,0,9,0,10.125,0.875,0,1,1.875,11.7725,0,2.82E-06,221.125,10,81.4,20.39225544,406.268,14.8,2.4,88,2.708,2,2.8,0,0,4.8,0,3.2,0,0,3.2,12.055,0,0,97.2
Cu0.75Ti0.25,Al2O3,33,1273,27.25,58.75,59.62625,1503.5775,9.25,4,139,1.81,1.25,0,8,0,9.25,0.75,0,2,2.75,12.475,0,5.63E-06,217.25,10,81.4,20.39225544,406.268,14.8,2.4,88,2.708,2,2.8,0,0,4.8,0,3.2,0,0,3.2,12.055,0,0,97.2
Cu0.75Ti0.25,Al2O3,16,1373,27.25,58.75,59.62625,1503.5775,9.25,4,139,1.81,1.25,0,8,0,9.25,0.75,0,2,2.75,12.475,0,5.63E-06,217.25,10,81.4,20.39225544,406.268,14.8,2.4,88,2.708,2,2.8,0,0,4.8,0,3.2,0,0,3.2,12.055,0,0,97.2
Cu0.75Ti0.25,Al2O3,10,1473,27.25,58.75,59.62625,1503.5775,9.25,4,139,1.81,1.25,0,8,0,9.25,0.75,0,2,2.75,12.475,0,5.63E-06,217.25,10,81.4,20.39225544,406.268,14.8,2.4,88,2.708,2,2.8,0,0,4.8,0,3.2,0,0,3.2,12.055,0,0,97.2
Cu0.75Ti0.25,Al2O3,12,1573,27.25,58.75,59.62625,1503.5775,9.25,4,139,1.81,1.25,0,8,0,9.25,0.75,0,2,2.75,12.475,0,5.63E-06,217.25,10,81.4,20.39225544,406.268,14.8,2.4,88,2.708,2,2.8,0,0,4.8,0,3.2,0,0,3.2,12.055,0,0,97.2
Al,Si1O2,87.5,1073,13,73,26.9815386,933.47,13,3,121,1.61,2,1,0,0,3,0,5,0,5,16.48,0,0,225,10,84,20.0281,598.8666667,15.33333333,2.333333333,81,2.926666667,2,3.333333333,0,0,5.333333333,0,2.666666667,0,0,2.666666667,12.88333333,0.257666667,0,83.66666667
Al0.92Mg0.08,Si1O2,76.5,1073,12.92,72.6,26.76741551,932.6324,12.12,3,122.6,1.586,2,0.92,0,0,2.92,0,4.6,0,4.6,16.9928,0,0,222.52,10,84,20.0281,598.8666667,15.33333333,2.333333333,81,2.926666667,2,3.333333333,0,0,5.333333333,0,2.666666667,0,0,2.666666667,12.88333333,0.257666667,0,83.66666667
Al0.8Mg0.2,Si1O2,50,1073,12.8,72,26.44623088,931.376,10.8,3,125,1.55,2,0.8,0,0,2.8,0,4,0,4,17.762,0,0,218.8,10,84,20.0281,598.8666667,15.33333333,2.333333333,81,2.926666667,2,3.333333333,0,0,5.333333333,0,2.666666667,0,0,2.666666667,12.88333333,0.257666667,0,83.66666667
Al0.57Mg0.43,Si1O2,18,1073,12.57,70.85,25.830627,928.9679,8.27,3,129.6,1.481,2,0.57,0,0,2.57,0,2.85,0,2.85,19.2363,0,0,211.67,10,84,20.0281,598.8666667,15.33333333,2.333333333,81,2.926666667,2,3.333333333,0,0,5.333333333,0,2.666666667,0,0,2.666666667,12.88333333,0.257666667,0,83.66666667
Al0.31Mg0.69,Si1O2,6.5,1073,12.31,69.55,25.13472697,926.2457,5.41,3,134.8,1.403,2,0.31,0,0,2.31,0,1.55,0,1.55,20.9029,0,0,203.61,10,84,20.0281,598.8666667,15.33333333,2.333333333,81,2.926666667,2,3.333333333,0,0,5.333333333,0,2.666666667,0,0,2.666666667,12.88333333,0.257666667,0,83.66666667
Mg,Si1O2,4,1073,12,68,24.305,923,2,3,141,1.31,2,0,0,0,2,0,0,0,0,22.89,0,0,194,10,84,20.0281,598.8666667,15.33333333,2.333333333,81,2.926666667,2,3.333333333,0,0,5.333333333,0,2.666666667,0,0,2.666666667,12.88333333,0.257666667,0,83.66666667
Al0.57Mg0.43,Si1O2,15,1023,12.57,70.85,25.830627,928.9679,8.27,3,129.6,1.481,2,0.57,0,0,2.57,0,2.85,0,2.85,19.2363,0,0,211.67,10,84,20.0281,598.8666667,15.33333333,2.333333333,81,2.926666667,2,3.333333333,0,0,5.333333333,0,2.666666667,0,0,2.666666667,12.88333333,0.257666667,0,83.66666667
Al0.57Mg0.43,Si1O2,32,1123,12.57,70.85,25.830627,928.9679,8.27,3,129.6,1.481,2,0.57,0,0,2.57,0,2.85,0,2.85,19.2363,0,0,211.67,10,84,20.0281,598.8666667,15.33333333,2.333333333,81,2.926666667,2,3.333333333,0,0,5.333333333,0,2.666666667,0,0,2.666666667,12.88333333,0.257666667,0,83.66666667
Au,Al2O3,137.5,1423,79,66,196.966569,1337.33,11,6,136,2.54,1,0,10,14,25,1,0,0,1,16.7,0,0,225,10,81.4,20.39225544,406.268,14.8,2.4,88,2.708,2,2.8,0,0,4.8,0,3.2,0,0,3.2,12.055,0,0,97.2
Au0.99Ti0.01,Al2O3,97.22222222,1423,78.43,65.77,195.4755733,1343.3667,10.93,5.98,136.24,2.53,1.01,0,9.92,13.86,24.79,0.99,0,0.08,1.07,16.6999,0,2.25E-07,224.69,10,81.4,20.39225544,406.268,14.8,2.4,88,2.708,2,2.8,0,0,4.8,0,3.2,0,0,3.2,12.055,0,0,97.2
Au0.98Ti0.02,Al2O3,85.83333333,1423,77.86,65.54,193.9845776,1349.4034,10.86,5.96,136.48,2.52,1.02,0,9.84,13.72,24.58,0.98,0,0.16,1.14,16.6998,0,4.51E-07,224.38,10,81.4,20.39225544,406.268,14.8,2.4,88,2.708,2,2.8,0,0,4.8,0,3.2,0,0,3.2,12.055,0,0,97.2
Au0.97Ti0.03,Al2O3,78.33333333,1423,77.29,65.31,192.4935819,1355.4401,10.79,5.94,136.72,2.51,1.03,0,9.76,13.58,24.37,0.97,0,0.24,1.21,16.6997,0,6.76E-07,224.07,10,81.4,20.39225544,406.268,14.8,2.4,88,2.708,2,2.8,0,0,4.8,0,3.2,0,0,3.2,12.055,0,0,97.2
Au0.94Ti0.06,Al2O3,69.16666667,1423,75.58,64.62,188.0205949,1373.5502,10.58,5.88,137.44,2.48,1.06,0,9.52,13.16,23.74,0.94,0,0.48,1.42,16.6994,0,1.35E-06,223.14,10,81.4,20.39225544,406.268,14.8,2.4,88,2.708,2,2.8,0,0,4.8,0,3.2,0,0,3.2,12.055,0,0,97.2
Au0.92Ti0.08,Al2O3,68.05555556,1423,74.44,64.16,185.0386035,1385.6236,10.44,5.84,137.92,2.46,1.08,0,9.36,12.88,23.32,0.92,0,0.64,1.56,16.6992,0,1.80E-06,222.52,10,81.4,20.39225544,406.268,14.8,2.4,88,2.708,2,2.8,0,0,4.8,0,3.2,0,0,3.2,12.055,0,0,97.2
Ga,Al2O3,125.2777778,1323,31,74,69.723,302.91,13,4,122,1.81,2,1,10,0,13,0,5,0,5,18.8575,0,0,64,10,81.4,20.39225544,406.268,14.8,2.4,88,2.708,2,2.8,0,0,4.8,0,3.2,0,0,3.2,12.055,0,0,97.2
Ga0.996Ti0.004,Al2O3,74.27631579,1323,30.964,73.876,69.635576,309.46236,12.964,4,122.152,1.80892,2,0.996,9.968,0,12.964,0,4.98,0.032,5.012,18.84883,0,9.01E-08,64.52,10,81.4,20.39225544,406.268,14.8,2.4,88,2.708,2,2.8,0,0,4.8,0,3.2,0,0,3.2,12.055,0,0,97.2
Ga0.992Ti0.008,Al2O3,72.71929825,1323,30.928,73.752,69.548152,316.01472,12.928,4,122.304,1.80784,2,0.992,9.936,0,12.928,0,4.96,0.064,5.024,18.84016,0,1.80E-07,65.04,10,81.4,20.39225544,406.268,14.8,2.4,88,2.708,2,2.8,0,0,4.8,0,3.2,0,0,3.2,12.055,0,0,97.2
Ga0.991Ti0.009,Al2O3,69.41520468,1323,30.919,73.721,69.526296,317.65281,12.919,4,122.342,1.80757,2,0.991,9.928,0,12.919,0,4.955,0.072,5.027,18.8379925,0,2.03E-07,65.17,10,81.4,20.39225544,406.268,14.8,2.4,88,2.708,2,2.8,0,0,4.8,0,3.2,0,0,3.2,12.055,0,0,97.2
Ga0.99Ti0.01,Al2O3,65.55555556,1323,30.91,73.69,69.50444,319.2909,12.91,4,122.38,1.8073,2,0.99,9.92,0,12.91,0,4.95,0.08,5.03,18.835825,0,2.25E-07,65.3,10,81.4,20.39225544,406.268,14.8,2.4,88,2.708,2,2.8,0,0,4.8,0,3.2,0,0,3.2,12.055,0,0,97.2
Ga0.978Ti0.022,Al2O3,63.10672515,1323,30.802,73.318,69.242168,338.94798,12.802,4,122.836,1.80406,2,0.978,9.824,0,12.802,0,4.89,0.176,5.066,18.809815,0,4.96E-07,66.86,10,81.4,20.39225544,406.268,14.8,2.4,88,2.708,2,2.8,0,0,4.8,0,3.2,0,0,3.2,12.055,0,0,97.2
Ga0.962Ti0.038,Al2O3,56.33040936,1323,30.658,72.822,68.892472,365.15742,12.658,4,123.444,1.79974,2,0.962,9.696,0,12.658,0,4.81,0.304,5.114,18.775135,0,8.56E-07,68.94,10,81.4,20.39225544,406.268,14.8,2.4,88,2.708,2,2.8,0,0,4.8,0,3.2,0,0,3.2,12.055,0,0,97.2
Ga0.957Ti0.043,Al2O3,64.80263158,1323,30.613,72.667,68.783192,373.34787,12.613,4,123.634,1.79839,2,0.957,9.656,0,12.613,0,4.785,0.344,5.129,18.7642975,0,9.69E-07,69.59,10,81.4,20.39225544,406.268,14.8,2.4,88,2.708,2,2.8,0,0,4.8,0,3.2,0,0,3.2,12.055,0,0,97.2
Ga0.938Ti0.062,Al2O3,56.99561404,1323,30.442,72.078,68.367928,404.47158,12.442,4,124.356,1.79326,2,0.938,9.504,0,12.442,0,4.69,0.496,5.186,18.723115,0,1.40E-06,72.06,10,81.4,20.39225544,406.268,14.8,2.4,88,2.708,2,2.8,0,0,4.8,0,3.2,0,0,3.2,12.055,0,0,97.2
Ga0.92Ti0.08,Al2O3,64.16666667,1323,30.28,71.52,67.97452,433.9572,12.28,4,125.04,1.7884,2,0.92,9.36,0,12.28,0,4.6,0.64,5.24,18.6841,0,1.80E-06,74.4,10,81.4,20.39225544,406.268,14.8,2.4,88,2.708,2,2.8,0,0,4.8,0,3.2,0,0,3.2,12.055,0,0,97.2
Cu0.99Ti0.01,Mg1O1,95,1423,28.93,63.79,63.38921,1363.6023,10.93,4,132.28,1.8964,1.01,0,9.92,0,10.93,0.99,0,0.08,1.07,11.1262,0,2.25E-07,224.69,10,77.5,20.1522,488.9,9,2.5,103.5,2.375,2,2,0,0,4,0,1,0,0,1,15.9975,0,0,103
Cu0.98Ti0.02,Mg1O1,61.9371345,1423,28.86,63.58,63.23242,1369.4346,10.86,4,132.56,1.8928,1.02,0,9.84,0,10.86,0.98,0,0.16,1.14,11.1824,0,4.51E-07,224.38,10,77.5,20.1522,488.9,9,2.5,103.5,2.375,2,2,0,0,4,0,1,0,0,1,15.9975,0,0,103
Cu0.97Ti0.03,Mg1O1,44.44444444,1423,28.79,63.37,63.07563,1375.2669,10.79,4,132.84,1.8892,1.03,0,9.76,0,10.79,0.97,0,0.24,1.21,11.2386,0,6.76E-07,224.07,10,77.5,20.1522,488.9,9,2.5,103.5,2.375,2,2,0,0,4,0,1,0,0,1,15.9975,0,0,103
Cu0.96Ti0.04,Mg1O1,37.5,1423,28.72,63.16,62.91884,1381.0992,10.72,4,133.12,1.8856,1.04,0,9.68,0,10.72,0.96,0,0.32,1.28,11.2948,0,9.01E-07,223.76,10,77.5,20.1522,488.9,9,2.5,103.5,2.375,2,2,0,0,4,0,1,0,0,1,15.9975,0,0,103
Cu0.94Ti0.06,Mg1O1,28.05555556,1423,28.58,62.74,62.60526,1392.7638,10.58,4,133.68,1.8784,1.06,0,9.52,0,10.58,0.94,0,0.48,1.42,11.4072,0,1.35E-06,223.14,10,77.5,20.1522,488.9,9,2.5,103.5,2.375,2,2,0,0,4,0,1,0,0,1,15.9975,0,0,103
Cu,Al2O3,128.5964912,1423,29,64,63.546,1357.77,11,4,132,1.9,1,0,10,0,11,1,0,0,1,11.07,0,0,225,10,81.4,20.39225544,406.268,14.8,2.4,88,2.708,2,2.8,0,0,4.8,0,3.2,0,0,3.2,12.055,0,0,97.2
Cu0.99Ti0.01,Al2O3,88.88888889,1423,28.93,63.79,63.38921,1363.6023,10.93,4,132.28,1.8964,1.01,0,9.92,0,10.93,0.99,0,0.08,1.07,11.1262,0,2.25E-07,224.69,10,81.4,20.39225544,406.268,14.8,2.4,88,2.708,2,2.8,0,0,4.8,0,3.2,0,0,3.2,12.055,0,0,97.2
Cu0.98Ti0.02,Al2O3,51.38157895,1423,28.86,63.58,63.23242,1369.4346,10.86,4,132.56,1.8928,1.02,0,9.84,0,10.86,0.98,0,0.16,1.14,11.1824,0,4.51E-07,224.38,10,81.4,20.39225544,406.268,14.8,2.4,88,2.708,2,2.8,0,0,4.8,0,3.2,0,0,3.2,12.055,0,0,97.2
Cu0.96Ti0.04,Al2O3,33.05555556,1423,28.72,63.16,62.91884,1381.0992,10.72,4,133.12,1.8856,1.04,0,9.68,0,10.72,0.96,0,0.32,1.28,11.2948,0,9.01E-07,223.76,10,81.4,20.39225544,406.268,14.8,2.4,88,2.708,2,2.8,0,0,4.8,0,3.2,0,0,3.2,12.055,0,0,97.2
Cu0.94Ti0.06,Al2O3,23.61111111,1423,28.58,62.74,62.60526,1392.7638,10.58,4,133.68,1.8784,1.06,0,9.52,0,10.58,0.94,0,0.48,1.42,11.4072,0,1.35E-06,223.14,10,81.4,20.39225544,406.268,14.8,2.4,88,2.708,2,2.8,0,0,4.8,0,3.2,0,0,3.2,12.055,0,0,97.2
Cu0.92Ti0.08,Al2O3,16.9371345,1423,28.44,62.32,62.29168,1404.4284,10.44,4,134.24,1.8712,1.08,0,9.36,0,10.44,0.92,0,0.64,1.56,11.5196,0,1.80E-06,222.52,10,81.4,20.39225544,406.268,14.8,2.4,88,2.708,2,2.8,0,0,4.8,0,3.2,0,0,3.2,12.055,0,0,97.2
Sn,Si1O2,128.0555556,1273,50,80,118.71,505.08,14,5,139,1.96,2,2,10,0,14,0,4,0,4,33.285,0,0,141,10,84,20.0281,598.8666667,15.33333333,2.333333333,81,2.926666667,2,3.333333333,0,0,5.333333333,0,2.666666667,0,0,2.666666667,12.88333333,0.257666667,0,83.66666667
Sn0.99Ti0.01,Si1O2,48.33333333,1273,49.72,79.63,118.00157,519.4392,13.9,4.99,139.21,1.9558,2,1.98,9.92,0,13.9,0,3.96,0.08,4.04,33.11905,0,2.25E-07,141.53,10,84,20.0281,598.8666667,15.33333333,2.333333333,81,2.926666667,2,3.333333333,0,0,5.333333333,0,2.666666667,0,0,2.666666667,12.88333333,0.257666667,0,83.66666667
Sn0.98Ti0.02,Si1O2,31.38157895,1273,49.44,79.26,117.29314,533.7984,13.8,4.98,139.42,1.9516,2,1.96,9.84,0,13.8,0,3.92,0.16,4.08,32.9531,0,4.51E-07,142.06,10,84,20.0281,598.8666667,15.33333333,2.333333333,81,2.926666667,2,3.333333333,0,0,5.333333333,0,2.666666667,0,0,2.666666667,12.88333333,0.257666667,0,83.66666667
Sn0.97Ti0.03,Si1O2,19.44444444,1273,49.16,78.89,116.58471,548.1576,13.7,4.97,139.63,1.9474,2,1.94,9.76,0,13.7,0,3.88,0.24,4.12,32.78715,0,6.76E-07,142.59,10,84,20.0281,598.8666667,15.33333333,2.333333333,81,2.926666667,2,3.333333333,0,0,5.333333333,0,2.666666667,0,0,2.666666667,12.88333333,0.257666667,0,83.66666667
Sn0.96Ti0.04,Si1O2,13.05555556,1273,48.88,78.52,115.87628,562.5168,13.6,4.96,139.84,1.9432,2,1.92,9.68,0,13.6,0,3.84,0.32,4.16,32.6212,0,9.01E-07,143.12,10,84,20.0281,598.8666667,15.33333333,2.333333333,81,2.926666667,2,3.333333333,0,0,5.333333333,0,2.666666667,0,0,2.666666667,12.88333333,0.257666667,0,83.66666667
Sn0.94Ti0.06,Si1O2,6.381578947,1273,48.32,77.78,114.45942,591.2352,13.4,4.94,140.26,1.9348,2,1.88,9.52,0,13.4,0,3.76,0.48,4.24,32.2893,0,1.35E-06,144.18,10,84,20.0281,598.8666667,15.33333333,2.333333333,81,2.926666667,2,3.333333333,0,0,5.333333333,0,2.666666667,0,0,2.666666667,12.88333333,0.257666667,0,83.66666667
Sn,Al2O3,128.0555556,1173,50,80,118.71,505.08,14,5,139,1.96,2,2,10,0,14,0,4,0,4,33.285,0,0,141,10,81.4,20.39225544,406.268,14.8,2.4,88,2.708,2,2.8,0,0,4.8,0,3.2,0,0,3.2,12.055,0,0,97.2
Sn0.995Sc0.005,Al2O3,70.97222222,1173,49.855,79.655,118.3412296,511.6246,13.945,4.995,139.155,1.957,2,1.99,9.955,0,13.945,0,3.98,0.045,4.025,33.22975,0,3.18E-08,141.265,10,81.4,20.39225544,406.268,14.8,2.4,88,2.708,2,2.8,0,0,4.8,0,3.2,0,0,3.2,12.055,0,0,97.2
Sn0.994Sc0.006,Al2O3,54.88304094,1173,49.826,79.586,118.2674755,512.93352,13.934,4.994,139.186,1.9564,2,1.988,9.946,0,13.934,0,3.976,0.054,4.03,33.2187,0,3.81E-08,141.318,10,81.4,20.39225544,406.268,14.8,2.4,88,2.708,2,2.8,0,0,4.8,0,3.2,0,0,3.2,12.055,0,0,97.2
Sn0.993Sc0.007,Al2O3,49.91959064,1173,49.797,79.517,118.1937214,514.24244,13.923,4.993,139.217,1.9558,2,1.986,9.937,0,13.923,0,3.972,0.063,4.035,33.20765,0,4.45E-08,141.371,10,81.4,20.39225544,406.268,14.8,2.4,88,2.708,2,2.8,0,0,4.8,0,3.2,0,0,3.2,12.055,0,0,97.2
Sn0.992Sc0.008,Al2O3,46.05263158,1173,49.768,79.448,118.1199673,515.55136,13.912,4.992,139.248,1.9552,2,1.984,9.928,0,13.912,0,3.968,0.072,4.04,33.1966,0,5.08E-08,141.424,10,81.4,20.39225544,406.268,14.8,2.4,88,2.708,2,2.8,0,0,4.8,0,3.2,0,0,3.2,12.055,0,0,97.2
Sn0.982Sc0.018,Al2O3,35.78216374,1173,49.478,78.758,117.3824264,528.64056,13.802,4.982,139.558,1.9492,2,1.964,9.838,0,13.802,0,3.928,0.162,4.09,33.0861,0,1.14E-07,141.954,10,81.4,20.39225544,406.268,14.8,2.4,88,2.708,2,2.8,0,0,4.8,0,3.2,0,0,3.2,12.055,0,0,97.2
Sn0.981Sc0.019,Al2O3,35.24853801,1173,49.449,78.689,117.3086723,529.94948,13.791,4.981,139.589,1.9486,2,1.962,9.829,0,13.791,0,3.924,0.171,4.095,33.07505,0,1.21E-07,142.007,10,81.4,20.39225544,406.268,14.8,2.4,88,2.708,2,2.8,0,0,4.8,0,3.2,0,0,3.2,12.055,0,0,97.2
In,Al2O3,129.1666667,973,49,75,114.818,429.75,13,5,142,1.78,2,1,10,0,13,0,5,0,5,24.26,0,0,139,10,81.4,20.39225544,406.268,14.8,2.4,88,2.708,2,2.8,0,0,4.8,0,3.2,0,0,3.2,12.055,0,0,97.2
In0.992Sc0.008,Al2O3,19.39327485,973,48.776,74.488,114.2591033,440.824,12.92,4.992,142.224,1.77664,2,0.992,9.928,0,12.92,0,4.96,0.072,5.032,24.2438,0,5.08E-08,139.44,10,81.4,20.39225544,406.268,14.8,2.4,88,2.708,2,2.8,0,0,4.8,0,3.2,0,0,3.2,12.055,0,0,97.2
In0.986Sc0.014,Al2O3,12.8874269,973,48.608,74.104,113.8399308,449.1295,12.86,4.986,142.392,1.77412,2,0.986,9.874,0,12.86,0,4.93,0.126,5.056,24.23165,0,8.89E-08,139.77,10,81.4,20.39225544,406.268,14.8,2.4,88,2.708,2,2.8,0,0,4.8,0,3.2,0,0,3.2,12.055,0,0,97.2
In0.984Sc0.016,Al2O3,11.27923977,973,48.552,73.976,113.7002066,451.898,12.84,4.984,142.448,1.77328,2,0.984,9.856,0,12.84,0,4.92,0.144,5.064,24.2276,0,1.02E-07,139.88,10,81.4,20.39225544,406.268,14.8,2.4,88,2.708,2,2.8,0,0,4.8,0,3.2,0,0,3.2,12.055,0,0,97.2
In0.979Sc0.021,Al2O3,11.41812865,973,48.412,73.656,113.3508962,458.81925,12.79,4.979,142.588,1.77118,2,0.979,9.811,0,12.79,0,4.895,0.189,5.084,24.217475,0,1.33E-07,140.155,10,81.4,20.39225544,406.268,14.8,2.4,88,2.708,2,2.8,0,0,4.8,0,3.2,0,0,3.2,12.055,0,0,97.2
In0.973Sc0.027,Al2O3,10.46783626,973,48.244,73.272,112.9317236,467.12475,12.73,4.973,142.756,1.76866,2,0.973,9.757,0,12.73,0,4.865,0.243,5.108,24.205325,0,1.71E-07,140.485,10,81.4,20.39225544,406.268,14.8,2.4,88,2.708,2,2.8,0,0,4.8,0,3.2,0,0,3.2,12.055,0,0,97.2
In0.952Sc0.048,Al2O3,11.05263158,973,47.656,71.928,111.4646198,496.194,12.52,4.952,143.344,1.75984,2,0.952,9.568,0,12.52,0,4.76,0.432,5.192,24.1628,0,3.05E-07,141.64,10,81.4,20.39225544,406.268,14.8,2.4,88,2.708,2,2.8,0,0,4.8,0,3.2,0,0,3.2,12.055,0,0,97.2
Cu,Al2O3,161.4309743,1423,29,64,63.546,1357.77,11,4,132,1.9,1,0,10,0,11,1,0,0,1,11.07,0,0,225,10,81.4,20.39225544,406.268,14.8,2.4,88,2.708,2,2.8,0,0,4.8,0,3.2,0,0,3.2,12.055,0,0,97.2
Ag0.72Cu0.28,Ca1F2,125.4935955,1423,41.96,64.72,95.457984,1269.3252,11,4.72,141.36,1.9216,1,0,10,0,11,1,0,0,1,14.8572,0,0,225,12.66666667,64.33333333,26.02493547,407.3333333,12,2.666666667,96.66666667,2.986666667,2,3.333333333,0,0,5.333333333,0,0.666666667,0,0,0.666666667,19.06166667,1.313333333,0,85
Bi,U1O2,163.1698797,1073,83,86,208.9804,544.4,15,6,148,2.02,2,3,10,14,29,0,3,0,3,32.95,0,0,12,36,64.66666667,90.00923667,505.8666667,11.66666667,3.666666667,109.3333333,2.753333333,2,2.666666667,0.333333333,1,6,0,1.333333333,3,3.666666667,8,12.745,0,0,29
Sn,Al2O3,133,973,50,80,118.71,505.08,14,5,139,1.96,2,2,10,0,14,0,4,0,4,33.285,0,0,141,10,81.4,20.39225544,406.268,14.8,2.4,88,2.708,2,2.8,0,0,4.8,0,3.2,0,0,3.2,12.055,0,0,97.2
Sn,Al2O3,127,1073,50,80,118.71,505.08,14,5,139,1.96,2,2,10,0,14,0,4,0,4,33.285,0,0,141,10,81.4,20.39225544,406.268,14.8,2.4,88,2.708,2,2.8,0,0,4.8,0,3.2,0,0,3.2,12.055,0,0,97.2
Sn,Al2O3,127,1173,50,80,118.71,505.08,14,5,139,1.96,2,2,10,0,14,0,4,0,4,33.285,0,0,141,10,81.4,20.39225544,406.268,14.8,2.4,88,2.708,2,2.8,0,0,4.8,0,3.2,0,0,3.2,12.055,0,0,97.2
Sn,Al2O3,127,1273,50,80,118.71,505.08,14,5,139,1.96,2,2,10,0,14,0,4,0,4,33.285,0,0,141,10,81.4,20.39225544,406.268,14.8,2.4,88,2.708,2,2.8,0,0,4.8,0,3.2,0,0,3.2,12.055,0,0,97.2
Sn0.98Ti0.02,Al2O3,92,973,49.44,79.26,117.29314,533.7984,13.8,4.98,139.42,1.9516,2,1.96,9.84,0,13.8,0,3.92,0.16,4.08,32.9531,0,4.51E-07,142.06,10,81.4,20.39225544,406.268,14.8,2.4,88,2.708,2,2.8,0,0,4.8,0,3.2,0,0,3.2,12.055,0,0,97.2
Sn0.98Ti0.02,Al2O3,78,1073,49.44,79.26,117.29314,533.7984,13.8,4.98,139.42,1.9516,2,1.96,9.84,0,13.8,0,3.92,0.16,4.08,32.9531,0,4.51E-07,142.06,10,81.4,20.39225544,406.268,14.8,2.4,88,2.708,2,2.8,0,0,4.8,0,3.2,0,0,3.2,12.055,0,0,97.2
Sn0.98Ti0.02,Al2O3,77,1173,49.44,79.26,117.29314,533.7984,13.8,4.98,139.42,1.9516,2,1.96,9.84,0,13.8,0,3.92,0.16,4.08,32.9531,0,4.51E-07,142.06,10,81.4,20.39225544,406.268,14.8,2.4,88,2.708,2,2.8,0,0,4.8,0,3.2,0,0,3.2,12.055,0,0,97.2
Sn0.98Ti0.02,Al2O3,77,1273,49.44,79.26,117.29314,533.7984,13.8,4.98,139.42,1.9516,2,1.96,9.84,0,13.8,0,3.92,0.16,4.08,32.9531,0,4.51E-07,142.06,10,81.4,20.39225544,406.268,14.8,2.4,88,2.708,2,2.8,0,0,4.8,0,3.2,0,0,3.2,12.055,0,0,97.2
Sn0.95Ti0.05,Al2O3,83,973,48.6,78.15,115.16785,576.876,13.5,4.95,140.05,1.939,2,1.9,9.6,0,13.5,0,3.8,0.4,4.2,32.45525,0,1.13E-06,143.65,10,81.4,20.39225544,406.268,14.8,2.4,88,2.708,2,2.8,0,0,4.8,0,3.2,0,0,3.2,12.055,0,0,97.2
Sn0.95Ti0.05,Al2O3,59,1073,48.6,78.15,115.16785,576.876,13.5,4.95,140.05,1.939,2,1.9,9.6,0,13.5,0,3.8,0.4,4.2,32.45525,0,1.13E-06,143.65,10,81.4,20.39225544,406.268,14.8,2.4,88,2.708,2,2.8,0,0,4.8,0,3.2,0,0,3.2,12.055,0,0,97.2
Sn0.95Ti0.05,Al2O3,50,1173,48.6,78.15,115.16785,576.876,13.5,4.95,140.05,1.939,2,1.9,9.6,0,13.5,0,3.8,0.4,4.2,32.45525,0,1.13E-06,143.65,10,81.4,20.39225544,406.268,14.8,2.4,88,2.708,2,2.8,0,0,4.8,0,3.2,0,0,3.2,12.055,0,0,97.2
Sn0.95Ti0.05,Al2O3,49,1273,48.6,78.15,115.16785,576.876,13.5,4.95,140.05,1.939,2,1.9,9.6,0,13.5,0,3.8,0.4,4.2,32.45525,0,1.13E-06,143.65,10,81.4,20.39225544,406.268,14.8,2.4,88,2.708,2,2.8,0,0,4.8,0,3.2,0,0,3.2,12.055,0,0,97.2
Al,Ti1O2,148,973,13,73,26.9815386,933.47,13,3,121,1.61,2,1,0,0,3,0,5,0,5,16.48,0,0,225,12.66666667,72.33333333,26.62193333,683.5333333,12,2.666666667,97.33333333,2.806666667,2,2.666666667,0.666666667,0,5.333333333,0,1.333333333,2.666666667,0,4,11.63333333,0,7.51E-06,72.66666667
Al,Ti1O2,127,1073,13,73,26.9815386,933.47,13,3,121,1.61,2,1,0,0,3,0,5,0,5,16.48,0,0,225,12.66666667,72.33333333,26.62193333,683.5333333,12,2.666666667,97.33333333,2.806666667,2,2.666666667,0.666666667,0,5.333333333,0,1.333333333,2.666666667,0,4,11.63333333,0,7.51E-06,72.66666667
Al,Ti1O2,91,1173,13,73,26.9815386,933.47,13,3,121,1.61,2,1,0,0,3,0,5,0,5,16.48,0,0,225,12.66666667,72.33333333,26.62193333,683.5333333,12,2.666666667,97.33333333,2.806666667,2,2.666666667,0.666666667,0,5.333333333,0,1.333333333,2.666666667,0,4,11.63333333,0,7.51E-06,72.66666667
Al,Ti1O2,85,1273,13,73,26.9815386,933.47,13,3,121,1.61,2,1,0,0,3,0,5,0,5,16.48,0,0,225,12.66666667,72.33333333,26.62193333,683.5333333,12,2.666666667,97.33333333,2.806666667,2,2.666666667,0.666666667,0,5.333333333,0,1.333333333,2.666666667,0,4,11.63333333,0,7.51E-06,72.66666667
Fe,Al2O3,132,1823,26,55,55.845,1811,8,4,132,1.83,2,0,6,0,8,0,0,4,4,10.73,0,2.1106628,229,10,81.4,20.39225544,406.268,14.8,2.4,88,2.708,2,2.8,0,0,4.8,0,3.2,0,0,3.2,12.055,0,0,97.2
Fe,Al2O3,133,1838,26,55,55.845,1811,8,4,132,1.83,2,0,6,0,8,0,0,4,4,10.73,0,2.1106628,229,10,81.4,20.39225544,406.268,14.8,2.4,88,2.708,2,2.8,0,0,4.8,0,3.2,0,0,3.2,12.055,0,0,97.2
Fe,Al2O3,134,1848,26,55,55.845,1811,8,4,132,1.83,2,0,6,0,8,0,0,4,4,10.73,0,2.1106628,229,10,81.4,20.39225544,406.268,14.8,2.4,88,2.708,2,2.8,0,0,4.8,0,3.2,0,0,3.2,12.055,0,0,97.2
Fe,Al2O3,134,1858,26,55,55.845,1811,8,4,132,1.83,2,0,6,0,8,0,0,4,4,10.73,0,2.1106628,229,10,81.4,20.39225544,406.268,14.8,2.4,88,2.708,2,2.8,0,0,4.8,0,3.2,0,0,3.2,12.055,0,0,97.2
Fe,Al2O3,132,1873,26,55,55.845,1811,8,4,132,1.83,2,0,6,0,8,0,0,4,4,10.73,0,2.1106628,229,10,81.4,20.39225544,406.268,14.8,2.4,88,2.708,2,2.8,0,0,4.8,0,3.2,0,0,3.2,12.055,0,0,97.2
Fe,Al2O3,115,1823,26,55,55.845,1811,8,4,132,1.83,2,0,6,0,8,0,0,4,4,10.73,0,2.1106628,229,10,81.4,20.39225544,406.268,14.8,2.4,88,2.708,2,2.8,0,0,4.8,0,3.2,0,0,3.2,12.055,0,0,97.2
Fe0.84Cr0.16,Al2O3,155,1823,25.68,54.04,55.229176,1870.04,7.68,4,133.12,1.8028,1.84,0,5.84,0,7.68,0.16,0,4.16,4.32,10.8036,0,1.772956752,229,10,81.4,20.39225544,406.268,14.8,2.4,88,2.708,2,2.8,0,0,4.8,0,3.2,0,0,3.2,12.055,0,0,97.2
Fe0.84Cr0.16,Al2O3,148,1823,25.68,54.04,55.229176,1870.04,7.68,4,133.12,1.8028,1.84,0,5.84,0,7.68,0.16,0,4.16,4.32,10.8036,0,1.772956752,229,10,81.4,20.39225544,406.268,14.8,2.4,88,2.708,2,2.8,0,0,4.8,0,3.2,0,0,3.2,12.055,0,0,97.2
Fe0.68Cr0.32,Al2O3,147,1823,25.36,53.08,54.613352,1929.08,7.36,4,134.24,1.7756,1.68,0,5.68,0,7.36,0.32,0,4.32,4.64,10.8772,0,1.435250704,229,10,81.4,20.39225544,406.268,14.8,2.4,88,2.708,2,2.8,0,0,4.8,0,3.2,0,0,3.2,12.055,0,0,97.2
Fe0.68Cr0.32,Al2O3,143,1823,25.36,53.08,54.613352,1929.08,7.36,4,134.24,1.7756,1.68,0,5.68,0,7.36,0.32,0,4.32,4.64,10.8772,0,1.435250704,229,10,81.4,20.39225544,406.268,14.8,2.4,88,2.708,2,2.8,0,0,4.8,0,3.2,0,0,3.2,12.055,0,0,97.2
Fe0.68Cr0.32,Al2O3,140,1823,25.36,53.08,54.613352,1929.08,7.36,4,134.24,1.7756,1.68,0,5.68,0,7.36,0.32,0,4.32,4.64,10.8772,0,1.435250704,229,10,81.4,20.39225544,406.268,14.8,2.4,88,2.708,2,2.8,0,0,4.8,0,3.2,0,0,3.2,12.055,0,0,97.2
Fe,Al2O3,119,1823,26,55,55.845,1811,8,4,132,1.83,2,0,6,0,8,0,0,4,4,10.73,0,2.1106628,229,10,81.4,20.39225544,406.268,14.8,2.4,88,2.708,2,2.8,0,0,4.8,0,3.2,0,0,3.2,12.055,0,0,97.2
Fe0.88Cr0.12,Al2O3,118,1823,25.76,54.28,55.383132,1855.28,7.76,4,132.84,1.8096,1.88,0,5.88,0,7.76,0.12,0,4.12,4.24,10.7852,0,1.857383264,229,10,81.4,20.39225544,406.268,14.8,2.4,88,2.708,2,2.8,0,0,4.8,0,3.2,0,0,3.2,12.055,0,0,97.2
Fe0.83Cr0.17,Al2O3,117,1823,25.66,53.98,55.190687,1873.73,7.66,4,133.19,1.8011,1.83,0,5.83,0,7.66,0.17,0,4.17,4.34,10.8082,0,1.751850124,229,10,81.4,20.39225544,406.268,14.8,2.4,88,2.708,2,2.8,0,0,4.8,0,3.2,0,0,3.2,12.055,0,0,97.2
Fe0.8Cr0.2,Al2O3,110,1823,25.6,53.8,55.07522,1884.8,7.6,4,133.4,1.796,1.8,0,5.8,0,7.6,0.2,0,4.2,4.4,10.822,0,1.68853024,229,10,81.4,20.39225544,406.268,14.8,2.4,88,2.708,2,2.8,0,0,4.8,0,3.2,0,0,3.2,12.055,0,0,97.2
Fe0.78Cr0.22,Al2O3,114,1823,25.56,53.68,54.998242,1892.18,7.56,4,133.54,1.7926,1.78,0,5.78,0,7.56,0.22,0,4.22,4.44,10.8312,0,1.646316984,229,10,81.4,20.39225544,406.268,14.8,2.4,88,2.708,2,2.8,0,0,4.8,0,3.2,0,0,3.2,12.055,0,0,97.2
Fe0.88Cr0.12,Mg1O1,102,1823,25.76,54.28,55.383132,1855.28,7.76,4,132.84,1.8096,1.88,0,5.88,0,7.76,0.12,0,4.12,4.24,10.7852,0,1.857383264,229,10,77.5,20.1522,488.9,9,2.5,103.5,2.375,2,2,0,0,4,0,1,0,0,1,15.9975,0,0,103
Fe0.83Cr0.17,Mg1O1,114,1823,25.66,53.98,55.190687,1873.73,7.66,4,133.19,1.8011,1.83,0,5.83,0,7.66,0.17,0,4.17,4.34,10.8082,0,1.751850124,229,10,77.5,20.1522,488.9,9,2.5,103.5,2.375,2,2,0,0,4,0,1,0,0,1,15.9975,0,0,103
Fe0.8Cr0.2,Mg1O1,102,1823,25.6,53.8,55.07522,1884.8,7.6,4,133.4,1.796,1.8,0,5.8,0,7.6,0.2,0,4.2,4.4,10.822,0,1.68853024,229,10,77.5,20.1522,488.9,9,2.5,103.5,2.375,2,2,0,0,4,0,1,0,0,1,15.9975,0,0,103
Fe0.78Cr0.22,Mg1O1,102,1823,25.56,53.68,54.998242,1892.18,7.56,4,133.54,1.7926,1.78,0,5.78,0,7.56,0.22,0,4.22,4.44,10.8312,0,1.646316984,229,10,77.5,20.1522,488.9,9,2.5,103.5,2.375,2,2,0,0,4,0,1,0,0,1,15.9975,0,0,103
Ag,Al2O3,121,1373,47,65,107.8682,1234.93,11,5,145,1.93,1,0,10,0,11,1,0,0,1,16.33,0,0,225,10,81.4,20.39225544,406.268,14.8,2.4,88,2.708,2,2.8,0,0,4.8,0,3.2,0,0,3.2,12.055,0,0,97.2
Ag,Al2O3,118,1373,47,65,107.8682,1234.93,11,5,145,1.93,1,0,10,0,11,1,0,0,1,16.33,0,0,225,10,81.4,20.39225544,406.268,14.8,2.4,88,2.708,2,2.8,0,0,4.8,0,3.2,0,0,3.2,12.055,0,0,97.2
Ag,Al2O3,110,1373,47,65,107.8682,1234.93,11,5,145,1.93,1,0,10,0,11,1,0,0,1,16.33,0,0,225,10,81.4,20.39225544,406.268,14.8,2.4,88,2.708,2,2.8,0,0,4.8,0,3.2,0,0,3.2,12.055,0,0,97.2
Ag,Al2O3,99,1373,47,65,107.8682,1234.93,11,5,145,1.93,1,0,10,0,11,1,0,0,1,16.33,0,0,225,10,81.4,20.39225544,406.268,14.8,2.4,88,2.708,2,2.8,0,0,4.8,0,3.2,0,0,3.2,12.055,0,0,97.2
Ag,Al2O3,94,1373,47,65,107.8682,1234.93,11,5,145,1.93,1,0,10,0,11,1,0,0,1,16.33,0,0,225,10,81.4,20.39225544,406.268,14.8,2.4,88,2.708,2,2.8,0,0,4.8,0,3.2,0,0,3.2,12.055,0,0,97.2
Ag,Al2O3,90,1373,47,65,107.8682,1234.93,11,5,145,1.93,1,0,10,0,11,1,0,0,1,16.33,0,0,225,10,81.4,20.39225544,406.268,14.8,2.4,88,2.708,2,2.8,0,0,4.8,0,3.2,0,0,3.2,12.055,0,0,97.2
Ag,Al2O3,91,1373,47,65,107.8682,1234.93,11,5,145,1.93,1,0,10,0,11,1,0,0,1,16.33,0,0,225,10,81.4,20.39225544,406.268,14.8,2.4,88,2.708,2,2.8,0,0,4.8,0,3.2,0,0,3.2,12.055,0,0,97.2
Ag,Al2O3,85,1373,47,65,107.8682,1234.93,11,5,145,1.93,1,0,10,0,11,1,0,0,1,16.33,0,0,225,10,81.4,20.39225544,406.268,14.8,2.4,88,2.708,2,2.8,0,0,4.8,0,3.2,0,0,3.2,12.055,0,0,97.2
Ag,Al2O3,79,1373,47,65,107.8682,1234.93,11,5,145,1.93,1,0,10,0,11,1,0,0,1,16.33,0,0,225,10,81.4,20.39225544,406.268,14.8,2.4,88,2.708,2,2.8,0,0,4.8,0,3.2,0,0,3.2,12.055,0,0,97.2
Ag,Al2O3,129,1373,47,65,107.8682,1234.93,11,5,145,1.93,1,0,10,0,11,1,0,0,1,16.33,0,0,225,10,81.4,20.39225544,406.268,14.8,2.4,88,2.708,2,2.8,0,0,4.8,0,3.2,0,0,3.2,12.055,0,0,97.2
Ag,Al2O3,120,1373,47,65,107.8682,1234.93,11,5,145,1.93,1,0,10,0,11,1,0,0,1,16.33,0,0,225,10,81.4,20.39225544,406.268,14.8,2.4,88,2.708,2,2.8,0,0,4.8,0,3.2,0,0,3.2,12.055,0,0,97.2
Ag,Al2O3,112,1373,47,65,107.8682,1234.93,11,5,145,1.93,1,0,10,0,11,1,0,0,1,16.33,0,0,225,10,81.4,20.39225544,406.268,14.8,2.4,88,2.708,2,2.8,0,0,4.8,0,3.2,0,0,3.2,12.055,0,0,97.2
Ag,Al2O3,86,1373,47,65,107.8682,1234.93,11,5,145,1.93,1,0,10,0,11,1,0,0,1,16.33,0,0,225,10,81.4,20.39225544,406.268,14.8,2.4,88,2.708,2,2.8,0,0,4.8,0,3.2,0,0,3.2,12.055,0,0,97.2
Ag,Al2O3,130,1381,47,65,107.8682,1234.93,11,5,145,1.93,1,0,10,0,11,1,0,0,1,16.33,0,0,225,10,81.4,20.39225544,406.268,14.8,2.4,88,2.708,2,2.8,0,0,4.8,0,3.2,0,0,3.2,12.055,0,0,97.2
Ag,Al2O3,110,1381,47,65,107.8682,1234.93,11,5,145,1.93,1,0,10,0,11,1,0,0,1,16.33,0,0,225,10,81.4,20.39225544,406.268,14.8,2.4,88,2.708,2,2.8,0,0,4.8,0,3.2,0,0,3.2,12.055,0,0,97.2
Ag,Al2O3,96,1381,47,65,107.8682,1234.93,11,5,145,1.93,1,0,10,0,11,1,0,0,1,16.33,0,0,225,10,81.4,20.39225544,406.268,14.8,2.4,88,2.708,2,2.8,0,0,4.8,0,3.2,0,0,3.2,12.055,0,0,97.2
Ag,Al2O3,92,1381,47,65,107.8682,1234.93,11,5,145,1.93,1,0,10,0,11,1,0,0,1,16.33,0,0,225,10,81.4,20.39225544,406.268,14.8,2.4,88,2.708,2,2.8,0,0,4.8,0,3.2,0,0,3.2,12.055,0,0,97.2
Ag,Al2O3,86,1381,47,65,107.8682,1234.93,11,5,145,1.93,1,0,10,0,11,1,0,0,1,16.33,0,0,225,10,81.4,20.39225544,406.268,14.8,2.4,88,2.708,2,2.8,0,0,4.8,0,3.2,0,0,3.2,12.055,0,0,97.2
Ag,Al2O3,82.5,1381,47,65,107.8682,1234.93,11,5,145,1.93,1,0,10,0,11,1,0,0,1,16.33,0,0,225,10,81.4,20.39225544,406.268,14.8,2.4,88,2.708,2,2.8,0,0,4.8,0,3.2,0,0,3.2,12.055,0,0,97.2
Cu,Y2O3,145,1423,29,64,63.546,1357.77,11,4,132,1.9,1,0,10,0,11,1,0,0,1,11.07,0,0,225,20.4,57,45.16198,752.48,10.8,3.2,115.6,2.552,2,2.4,0.4,0,4.8,0,1.2,3.6,0,4.8,18.409,0,0,84.8
Ag,Y2O3,141,1423,47,65,107.8682,1234.93,11,5,145,1.93,1,0,10,0,11,1,0,0,1,16.33,0,0,225,20.4,57,45.16198,752.48,10.8,3.2,115.6,2.552,2,2.4,0.4,0,4.8,0,1.2,3.6,0,4.8,18.409,0,0,84.8
Au,Y2O3,134,1423,79,66,196.966569,1337.33,11,6,136,2.54,1,0,10,14,25,1,0,0,1,16.7,0,0,225,20.4,57,45.16198,752.48,10.8,3.2,115.6,2.552,2,2.4,0.4,0,4.8,0,1.2,3.6,0,4.8,18.409,0,0,84.8
Sn,Y2O3,84,1423,50,80,118.71,505.08,14,5,139,1.96,2,2,10,0,14,0,4,0,4,33.285,0,0,141,20.4,57,45.16198,752.48,10.8,3.2,115.6,2.552,2,2.4,0.4,0,4.8,0,1.2,3.6,0,4.8,18.409,0,0,84.8
