Repository: sokim1/Wettability_Metal-IonocovalentCeramic

- `database.csv`: experimentally measured metal-ionocovalent ceramic wetting angles collected from the literature.
- `input-matrix.csv`: database with the features, which are employed as parameters to predict wetting angles.
- `input-matrix_after-feature-reduction.csv`: database with the features that remained after feature reduction based on pairwise correlations and feature importances.

File: dataset/input-matrix_after-feature-reduction.csv (part 1 of 2)
Metal,Substrate,theta,Temp,Me_MagpieData mean CovalentRadius,Me_MagpieData mean Electronegativity,Me_MagpieData mean NdValence,Me_MagpieData mean GSmagmom,Me_MagpieData mean SpaceGroupNumber,Ce_MagpieData mean MeltingT,Ce_MagpieData mean NpUnfilled
Sn,Al2O3,123,1373,139,1.96,10,0,141,406.268,3.2
Sn0.96Al0.04,Al2O3,114,1373,138.28,1.946,9.6,0,144.36,406.268,3.2
Sn0.875Al0.125,Al2O3,66,1373,136.75,1.91625,8.75,0,151.5,406.268,3.2
Sn0.86Al0.14,Al2O3,73,1373,136.48,1.911,8.6,0,152.76,406.268,3.2
Sn0.4Al0.6,Al2O3,71,1373,128.2,1.75,4,0,191.4,406.268,3.2
Sn0.1Al0.9,Al2O3,79,1373,122.8,1.645,1,0,216.6,406.268,3.2
Al,Al2O3,73,1273,121,1.61,0,0,225,406.268,3.2
Sn,Al2O3,123,1273,139,1.96,10,0,141,406.268,3.2
Sn0.9Al0.1,Al2O3,109,1273,137.2,1.925,9,0,149.4,406.268,3.2
Sn0.85Al0.15,Al2O3,71,1273,136.3,1.9075,8.5,0,153.6,406.268,3.2
Sn0.7Al0.3,Al2O3,66,1273,133.6,1.855,7,0,166.2,406.268,3.2
Sn0.4Al0.6,Al2O3,67,1273,128.2,1.75,4,0,191.4,406.268,3.2
Sn0.1Al0.9,Al2O3,70,1273,122.8,1.645,1,0,216.6,406.268,3.2
Al,Al2O3,81,1373,121,1.61,0,0,225,406.268,3.2
Cu,Al2O3,138,1350,132,1.9,10,0,225,406.268,3.2
Cu0.905Ti0.095,Al2O3,30,1350,134.66,1.8658,9.24,2.14E-06,222.055,406.268,3.2
Cu0.874Ti0.126,Al2O3,20,1350,135.528,1.85464,8.992,2.84E-06,221.094,406.268,3.2
Cu0.874Ti0.126,Al2O3,38,1350,135.528,1.85464,8.992,2.84E-06,221.094,406.268,3.2
Ni0.5Pd0.5,Al2O3,113,1523,131.5,2.055,9,0.29769735,225,406.268,3.2
Ni0.475Pd0.475Ti0.05,Al2O3,97,1523,132.925,2.02925,8.65,0.282813609,223.45,406.268,3.2
Ni0.425Pd0.425Ti0.15,Al2O3,70,1523,135.775,1.97775,7.95,0.253046128,220.35,406.268,3.2
Ni0.375Pd0.375Ti0.25,Al2O3,50,1523,138.625,1.92625,7.25,0.223278646,217.25,406.268,3.2
Al,Al2O3,103,1173,121,1.61,0,0,225,406.268,3.2
Al,Si1O2,150,973,121,1.61,0,0,225,598.8666667,2.666666667
Al,Si1O2,98,1073,121,1.61,0,0,225,598.8666667,2.666666667
Al,Si1O2,68,1173,121,1.61,0,0,225,598.8666667,2.666666667
Al,Ca1O1,100,1173,121,1.61,0,0,225,584.9,1
Ag,Al2O3,130,1373,145,1.93,10,0,225,406.268,3.2
Al,Al2O3,82,1150,121,1.61,0,0,225,406.268,3.2
Au,Al2O3,140,1373,136,2.54,10,0,225,406.268,3.2
Au,Al2O3,131,1365,136,2.54,10,0,225,406.268,3.2
Cu,Al2O3,128,1423,132,1.9,10,0,225,406.268,3.2
Fe,Al2O3,109,1853,132,1.83,6,2.1106628,229,406.268,3.2
Fe,Al2O3,130,1873,132,1.83,6,2.1106628,229,406.268,3.2
Ga,Al2O3,118,1173,122,1.81,10,0,64,406.268,3.2
In,Al2O3,124,429,142,1.78,10,0,139,406.268,3.2
Ni,Al2O3,109,1773,124,1.91,8,0.5953947,225,406.268,3.2
Ni,Al2O3,123,1873,124,1.91,8,0.5953947,225,406.268,3.2
Pb,Al2O3,117,1173,146,2.33,10,0,225,406.268,3.2
Pb,Al2O3,132,1173,146,2.33,10,0,225,406.268,3.2
Sb,Al2O3,102,998,139,2.05,10,0,166,406.268,3.2
Si,Al2O3,80,1723,111,1.9,0,0,227,406.268,3.2
Sn,Al2O3,125,1373,139,1.96,10,0,141,406.268,3.2
Al0.98Ca0.02,Ca1O1,92,1173,122.1,1.5978,0,0,225,584.9,1
Al0.9Mg0.1,Mg1O1,102,1173,123,1.58,0,0,221.9,488.9,1
Cu,Al2O3,120,1523,132,1.9,10,0,225,406.268,3.2
Cu0.975O0.025,Al2O3,30,1523,130.35,1.9385,9.75,0,219.675,406.268,3.2
Cu0.9Ti0.1,Ti1O1,30,1423,134.8,1.864,9.2,2.25E-06,221.9,997.9,1
Cu,Al2O3,128,1373,132,1.9,10,0,225,406.268,3.2
Cu0.975Ti0.025,Al2O3,75,1373,132.7,1.891,9.8,5.63E-07,224.225,406.268,3.2
Cu0.95Ti0.05,Al2O3,44,1373,133.4,1.882,9.6,1.13E-06,223.45,406.268,3.2
Cu0.925Ti0.075,Al2O3,31,1373,134.1,1.873,9.4,1.69E-06,222.675,406.268,3.2
Cu0.9Ti0.1,Al2O3,27,1373,134.8,1.864,9.2,2.25E-06,221.9,406.268,3.2
Cu0.875Ti0.125,Al2O3,21,1373,135.5,1.855,9,2.82E-06,221.125,406.268,3.2
Cu0.75Ti0.25,Al2O3,33,1273,139,1.81,8,5.63E-06,217.25,406.268,3.2
Cu0.75Ti0.25,Al2O3,16,1373,139,1.81,8,5.63E-06,217.25,406.268,3.2
Cu0.75Ti0.25,Al2O3,10,1473,139,1.81,8,5.63E-06,217.25,406.268,3.2
Cu0.75Ti0.25,Al2O3,12,1573,139,1.81,8,5.63E-06,217.25,406.268,3.2
Al,Si1O2,87.5,1073,121,1.61,0,0,225,598.8666667,2.666666667
Al0.92Mg0.08,Si1O2,76.5,1073,122.6,1.586,0,0,222.52,598.8666667,2.666666667
Al0.8Mg0.2,Si1O2,50,1073,125,1.55,0,0,218.8,598.8666667,2.666666667
Al0.57Mg0.43,Si1O2,18,1073,129.6,1.481,0,0,211.67,598.8666667,2.666666667
Al0.31Mg0.69,Si1O2,6.5,1073,134.8,1.403,0,0,203.61,598.8666667,2.666666667
Mg,Si1O2,4,1073,141,1.31,0,0,194,598.8666667,2.666666667
Al0.57Mg0.43,Si1O2,15,1023,129.6,1.481,0,0,211.67,598.8666667,2.666666667
Al0.57Mg0.43,Si1O2,32,1123,129.6,1.481,0,0,211.67,598.8666667,2.666666667
Au,Al2O3,137.5,1423,136,2.54,10,0,225,406.268,3.2
Au0.99Ti0.01,Al2O3,97.22222222,1423,136.24,2.53,9.92,2.25E-07,224.69,406.268,3.2
Au0.98Ti0.02,Al2O3,85.83333333,1423,136.48,2.52,9.84,4.51E-07,224.38,406.268,3.2
Au0.97Ti0.03,Al2O3,78.33333333,1423,136.72,2.51,9.76,6.76E-07,224.07,406.268,3.2
Au0.94Ti0.06,Al2O3,69.16666667,1423,137.44,2.48,9.52,1.35E-06,223.14,406.268,3.2
Au0.92Ti0.08,Al2O3,68.05555556,1423,137.92,2.46,9.36,1.80E-06,222.52,406.268,3.2
Ga,Al2O3,125.2777778,1323,122,1.81,10,0,64,406.268,3.2
Ga0.996Ti0.004,Al2O3,74.27631579,1323,122.152,1.80892,9.968,9.01E-08,64.52,406.268,3.2
Ga0.992Ti0.008,Al2O3,72.71929825,1323,122.304,1.80784,9.936,1.80E-07,65.04,406.268,3.2
Ga0.991Ti0.009,Al2O3,69.41520468,1323,122.342,1.80757,9.928,2.03E-07,65.17,406.268,3.2
Ga0.99Ti0.01,Al2O3,65.55555556,1323,122.38,1.8073,9.92,2.25E-07,65.3,406.268,3.2
Ga0.978Ti0.022,Al2O3,63.10672515,1323,122.836,1.80406,9.824,4.96E-07,66.86,406.268,3.2
Ga0.962Ti0.038,Al2O3,56.33040936,1323,123.444,1.79974,9.696,8.56E-07,68.94,406.268,3.2
Ga0.957Ti0.043,Al2O3,64.80263158,1323,123.634,1.79839,9.656,9.69E-07,69.59,406.268,3.2
Ga0.938Ti0.062,Al2O3,56.99561404,1323,124.356,1.79326,9.504,1.40E-06,72.06,406.268,3.2
Ga0.92Ti0.08,Al2O3,64.16666667,1323,125.04,1.7884,9.36,1.80E-06,74.4,406.268,3.2
Cu0.99Ti0.01,Mg1O1,95,1423,132.28,1.8964,9.92,2.25E-07,224.69,488.9,1
Cu0.98Ti0.02,Mg1O1,61.9371345,1423,132.56,1.8928,9.84,4.51E-07,224.38,488.9,1
Cu0.97Ti0.03,Mg1O1,44.44444444,1423,132.84,1.8892,9.76,6.76E-07,224.07,488.9,1
Cu0.96Ti0.04,Mg1O1,37.5,1423,133.12,1.8856,9.68,9.01E-07,223.76,488.9,1
Cu0.94Ti0.06,Mg1O1,28.05555556,1423,133.68,1.8784,9.52,1.35E-06,223.14,488.9,1
Cu,Al2O3,128.5964912,1423,132,1.9,10,0,225,406.268,3.2
Cu0.99Ti0.01,Al2O3,88.88888889,1423,132.28,1.8964,9.92,2.25E-07,224.69,406.268,3.2
Cu0.98Ti0.02,Al2O3,51.38157895,1423,132.56,1.8928,9.84,4.51E-07,224.38,406.268,3.2
Cu0.96Ti0.04,Al2O3,33.05555556,1423,133.12,1.8856,9.68,9.01E-07,223.76,406.268,3.2
Cu0.94Ti0.06,Al2O3,23.61111111,1423,133.68,1.8784,9.52,1.35E-06,223.14,406.268,3.2
Cu0.92Ti0.08,Al2O3,16.9371345,1423,134.24,1.8712,9.36,1.80E-06,222.52,406.268,3.2
Sn,Si1O2,128.0555556,1273,139,1.96,10,0,141,598.8666667,2.666666667
Sn0.99Ti0.01,Si1O2,48.33333333,1273,139.21,1.9558,9.92,2.25E-07,141.53,598.8666667,2.666666667
Sn0.98Ti0.02,Si1O2,31.38157895,1273,139.42,1.9516,9.84,4.51E-07,142.06,598.8666667,2.666666667
Sn0.97Ti0.03,Si1O2,19.44444444,1273,139.63,1.9474,9.76,6.76E-07,142.59,598.8666667,2.666666667
Sn0.96Ti0.04,Si1O2,13.05555556,1273,139.84,1.9432,9.68,9.01E-07,143.12,598.8666667,2.666666667
Sn0.94Ti0.06,Si1O2,6.381578947,1273,140.26,1.9348,9.52,1.35E-06,144.18,598.8666667,2.666666667
Sn,Al2O3,128.0555556,1173,139,1.96,10,0,141,406.268,3.2
Sn0.995Sc0.005,Al2O3,70.97222222,1173,139.155,1.957,9.955,3.18E-08,141.265,406.268,3.2
Sn0.994Sc0.006,Al2O3,54.88304094,1173,139.186,1.9564,9.946,3.81E-08,141.318,406.268,3.2
Sn0.993Sc0.007,Al2O3,49.91959064,1173,139.217,1.9558,9.937,4.45E-08,141.371,406.268,3.2
Sn0.992Sc0.008,Al2O3,46.05263158,1173,139.248,1.9552,9.928,5.08E-08,141.424,406.268,3.2
Sn0.982Sc0.018,Al2O3,35.78216374,1173,139.558,1.9492,9.838,1.14E-07,141.954,406.268,3.2
Sn0.981Sc0.019,Al2O3,35.24853801,1173,139.589,1.9486,9.829,1.21E-07,142.007,406.268,3.2
In,Al2O3,129.1666667,973,142,1.78,10,0,139,406.268,3.2
In0.992Sc0.008,Al2O3,19.39327485,973,142.224,1.77664,9.928,5.08E-08,139.44,406.268,3.2
In0.986Sc0.014,Al2O3,12.8874269,973,142.392,1.77412,9.874,8.89E-08,139.77,406.268,3.2
In0.984Sc0.016,Al2O3,11.27923977,973,142.448,1.77328,9.856,1.02E-07,139.88,406.268,3.2
In0.979Sc0.021,Al2O3,11.41812865,973,142.588,1.77118,9.811,1.33E-07,140.155,406.268,3.2
In0.973Sc0.027,Al2O3,10.46783626,973,142.756,1.76866,9.757,1.71E-07,140.485,406.268,3.2
In0.952Sc0.048,Al2O3,11.05263158,973,143.344,1.75984,9.568,3.05E-07,141.64,406.268,3.2
Cu,Al2O3,161.4309743,1423,132,1.9,10,0,225,406.268,3.2
Ag0.72Cu0.28,Ca1F2,125.4935955,1423,141.36,1.9216,10,0,225,407.3333333,0.666666667
Bi,U1O2,163.1698797,1073,148,2.02,10,0,12,505.8666667,1.333333333
Sn,Al2O3,133,973,139,1.96,10,0,141,406.268,3.2
Sn,Al2O3,127,1073,139,1.96,10,0,141,406.268,3.2
Sn,Al2O3,127,1173,139,1.96,10,0,141,406.268,3.2
Sn,Al2O3,127,1273,139,1.96,10,0,141,406.268,3.2
Sn0.98Ti0.02,Al2O3,92,973,139.42,1.9516,9.84,4.51E-07,142.06,406.268,3.2
Sn0.98Ti0.02,Al2O3,78,1073,139.42,1.9516,9.84,4.51E-07,142.06,406.268,3.2
Sn0.98Ti0.02,Al2O3,77,1173,139.42,1.9516,9.84,4.51E-07,142.06,406.268,3.2
Sn0.98Ti0.02,Al2O3,77,1273,139.42,1.9516,9.84,4.51E-07,142.06,406.268,3.2
Sn0.95Ti0.05,Al2O3,83,973,140.05,1.939,9.6,1.13E-06,143.65,406.268,3.2
Sn0.95Ti0.05,Al2O3,59,1073,140.05,1.939,9.6,1.13E-06,143.65,406.268,3.2
Sn0.95Ti0.05,Al2O3,50,1173,140.05,1.939,9.6,1.13E-06,143.65,406.268,3.2
Sn0.95Ti0.05,Al2O3,49,1273,140.05,1.939,9.6,1.13E-06,143.65,406.268,3.2
Al,Ti1O2,148,973,121,1.61,0,0,225,683.5333333,1.333333333
Al,Ti1O2,127,1073,121,1.61,0,0,225,683.5333333,1.333333333
Al,Ti1O2,91,1173,121,1.61,0,0,225,683.5333333,1.333333333
Al,Ti1O2,85,1273,121,1.61,0,0,225,683.5333333,1.333333333
Fe,Al2O3,132,1823,132,1.83,6,2.1106628,229,406.268,3.2
Fe,Al2O3,133,1838,132,1.83,6,2.1106628,229,406.268,3.2
Fe,Al2O3,134,1848,132,1.83,6,2.1106628,229,406.268,3.2
Fe,Al2O3,134,1858,132,1.83,6,2.1106628,229,406.268,3.2
Fe,Al2O3,132,1873,132,1.83,6,2.1106628,229,406.268,3.2
Fe,Al2O3,115,1823,132,1.83,6,2.1106628,229,406.268,3.2
Fe0.84Cr0.16,Al2O3,155,1823,133.12,1.8028,5.84,1.772956752,229,406.268,3.2
Fe0.84Cr0.16,Al2O3,148,1823,133.12,1.8028,5.84,1.772956752,229,406.268,3.2
Fe0.68Cr0.32,Al2O3,147,1823,134.24,1.7756,5.68,1.435250704,229,406.268,3.2
Fe0.68Cr0.32,Al2O3,143,1823,134.24,1.7756,5.68,1.435250704,229,406.268,3.2
Fe0.68Cr0.32,Al2O3,140,1823,134.24,1.7756,5.68,1.435250704,229,406.268,3.2
Fe,Al2O3,119,1823,132,1.83,6,2.1106628,229,406.268,3.2
Fe0.88Cr0.12,Al2O3,118,1823,132.84,1.8096,5.88,1.857383264,229,406.268,3.2
Fe0.83Cr0.17,Al2O3,117,1823,133.19,1.8011,5.83,1.751850124,229,406.268,3.2
Fe0.8Cr0.2,Al2O3,110,1823,133.4,1.796,5.8,1.68853024,229,406.268,3.2
Fe0.78Cr0.22,Al2O3,114,1823,133.54,1.7926,5.78,1.646316984,229,406.268,3.2
Fe0.88Cr0.12,Mg1O1,102,1823,132.84,1.8096,5.88,1.857383264,229,488.9,1
Fe0.83Cr0.17,Mg1O1,114,1823,133.19,1.8011,5.83,1.751850124,229,488.9,1
Fe0.8Cr0.2,Mg1O1,102,1823,133.4,1.796,5.8,1.68853024,229,488.9,1
Fe0.78Cr0.22,Mg1O1,102,1823,133.54,1.7926,5.78,1.646316984,229,488.9,1
Ag,Al2O3,121,1373,145,1.93,10,0,225,406.268,3.2
Ag,Al2O3,118,1373,145,1.93,10,0,225,406.268,3.2
Ag,Al2O3,110,1373,145,1.93,10,0,225,406.268,3.2
Ag,Al2O3,99,1373,145,1.93,10,0,225,406.268,3.2
Ag,Al2O3,94,1373,145,1.93,10,0,225,406.268,3.2
Ag,Al2O3,90,1373,145,1.93,10,0,225,406.268,3.2
Ag,Al2O3,91,1373,145,1.93,10,0,225,406.268,3.2
Ag,Al2O3,85,1373,145,1.93,10,0,225,406.268,3.2
Ag,Al2O3,79,1373,145,1.93,10,0,225,406.268,3.2
Ag,Al2O3,129,1373,145,1.93,10,0,225,406.268,3.2
Ag,Al2O3,120,1373,145,1.93,10,0,225,406.268,3.2
Ag,Al2O3,112,1373,145,1.93,10,0,225,406.268,3.2
Ag,Al2O3,86,1373,145,1.93,10,0,225,406.268,3.2
Ag,Al2O3,130,1381,145,1.93,10,0,225,406.268,3.2
Ag,Al2O3,110,1381,145,1.93,10,0,225,406.268,3.2
Ag,Al2O3,96,1381,145,1.93,10,0,225,406.268,3.2
Ag,Al2O3,92,1381,145,1.93,10,0,225,406.268,3.2
Ag,Al2O3,86,1381,145,1.93,10,0,225,406.268,3.2
Ag,Al2O3,82.5,1381,145,1.93,10,0,225,406.268,3.2
Cu,Y2O3,145,1423,132,1.9,10,0,225,752.48,1.2
Ag,Y2O3,141,1423,145,1.93,10,0,225,752.48,1.2
Au,Y2O3,134,1423,136,2.54,10,0,225,752.48,1.2
Sn,Y2O3,84,1423,139,1.96,10,0,141,752.48,1.2
Ge,Y2O3,47,1423,120,2.01,10,0,225,752.48,1.2
Cu,Gd2O3,129,1423,132,1.9,10,0,225,667.28,1.2
Ag,Gd2O3,128,1423,145,1.93,10,0,225,667.28,1.2
Au,Gd2O3,127,1423,136,2.54,10,0,225,667.28,1.2
Sn,Gd2O3,81,1423,139,1.96,10,0,141,667.28,1.2
Ge,Gd2O3,43,1423,120,2.01,10,0,225,667.28,1.2
Cu,Tb2O3,148,1423,132,1.9,10,0,225,684.48,1.2
Ag,Tb2O3,137,1423,145,1.93,10,0,225,684.48,1.2
Au,Tb2O3,130,1423,136,2.54,10,0,225,684.48,1.2
Sn,Tb2O3,75,1423,139,1.96,10,0,141,684.48,1.2
Ge,Tb2O3,41,1423,120,2.01,10,0,225,684.48,1.2
Cu,Dy2O3,147,1423,132,1.9,10,0,225,706.88,1.2
Ag,Dy2O3,137,1423,145,1.93,10,0,225,706.88,1.2
Au,Dy2O3,132,1423,136,2.54,10,0,225,706.88,1.2
Sn,Dy2O3,85,1423,139,1.96,10,0,141,706.88,1.2
Ge,Dy2O3,46,1423,120,2.01,10,0,225,706.88,1.2
Cu,Ho2O3,149,1423,132,1.9,10,0,225,731.68,1.2
Ag,Ho2O3,145,1423,145,1.93,10,0,225,731.68,1.2
Au,Ho2O3,144,1423,136,2.54,10,0,225,731.68,1.2
Sn,Ho2O3,96,1423,139,1.96,10,0,141,731.68,1.2
Ge,Ho2O3,57,1423,120,2.01,10,0,225,731.68,1.2
Cu,Er2O3,152,1423,132,1.9,10,0,225,740.88,1.2
Ag,Er2O3,145,1423,145,1.93,10,0,225,740.88,1.2
Au,Er2O3,140,1423,136,2.54,10,0,225,740.88,1.2
Sn,Er2O3,88,1423,139,1.96,10,0,141,740.88,1.2
Ge,Er2O3,53,1423,120,2.01,10,0,225,740.88,1.2
Cu,Tm2O3,148,1423,132,1.9,10,0,225,760.08,1.2
Ag,Tm2O3,144,1423,145,1.93,10,0,225,760.08,1.2
Au,Tm2O3,127,1423,136,2.54,10,0,225,760.08,1.2
Sn,Tm2O3,81,1423,139,1.96,10,0,141,760.08,1.2
Ge,Tm2O3,46,1423,120,2.01,10,0,225,760.08,1.2
Cu,Yb2O3,125,1423,132,1.9,10,0,225,469.68,1.2
Ag,Yb2O3,116,1423,145,1.93,10,0,225,469.68,1.2
Au,Yb2O3,113,1423,136,2.54,10,0,225,469.68,1.2
Sn,Yb2O3,81,1423,139,1.96,10,0,141,469.68,1.2
Ge,Yb2O3,51,1423,120,2.01,10,0,225,469.68,1.2
Cu,Lu2O3,149,1423,132,1.9,10,0,225,807.28,1.2
Ag,Lu2O3,147,1423,145,1.93,10,0,225,807.28,1.2
Au,Lu2O3,140,1423,136,2.54,10,0,225,807.28,1.2
Sn,Lu2O3,92,1423,139,1.96,10,0,141,807.28,1.2
Ge,Lu2O3,81,1423,120,2.01,10,0,225,807.28,1.2
Cu,Al2O3,134,1423,132,1.9,10,0,225,406.268,3.2
Ag,Al2O3,130,1423,145,1.93,10,0,225,406.268,3.2
Au,Al2O3,126,1423,136,2.54,10,0,225,406.268,3.2
Sn,Al2O3,124,1423,139,1.96,10,0,141,406.268,3.2
Ge,Al2O3,110,1423,120,2.01,10,0,225,406.268,3.2
Ag0.96Ti0.04,Y2O3,71,1423,145.6,1.9144,9.68,9.01E-07,223.76,752.48,1.2
Ag0.96Ti0.04,Er2O3,71,1423,145.6,1.9144,9.68,9.01E-07,223.76,740.88,1.2
Ag0.96Ti0.04,Al2O3,67,1423,145.6,1.9144,9.68,9.01E-07,223.76,406.268,3.2
Au0.92Ti0.08,Y2O3,65,1423,137.92,2.46,9.36,1.80E-06,222.52,752.48,1.2
Au0.92Ti0.08,Cd2O3,59,1423,137.92,2.46,9.36,1.80E-06,222.52,270.568,1.2
Au0.92Ti0.08,Er2O3,67,1423,137.92,2.46,9.36,1.80E-06,222.52,740.88,1.2
Au0.92Ti0.08,Tm2O3,67,1423,137.92,2.46,9.36,1.80E-06,222.52,760.08,1.2
Au0.92Ti0.08,Yb2O3,54,1423,137.92,2.46,9.36,1.80E-06,222.52,469.68,1.2
Au0.92Ti0.08,Lu2O3,63,1423,137.92,2.46,9.36,1.80E-06,222.52,807.28,1.2
Au0.92Ti0.08,Al2O3,62,1423,137.92,2.46,9.36,1.80E-06,222.52,406.268,3.2
Cu0.43Ti0.57,Y2O3,57,1423,147.96,1.6948,5.44,1.28E-05,207.33,752.48,1.2
Cu0.43Ti0.57,Cd2O3,49,1423,147.96,1.6948,5.44,1.28E-05,207.33,270.568,1.2
Cu0.43Ti0.57,Tb2O3,53,1423,147.96,1.6948,5.44,1.28E-05,207.33,684.48,1.2
Cu0.43Ti0.57,Dy2O3,60,1423,147.96,1.6948,5.44,1.28E-05,207.33,706.88,1.2
Cu0.43Ti0.57,Ho2O3,48,1423,147.96,1.6948,5.44,1.28E-05,207.33,731.68,1.2
Cu0.43Ti0.57,Er2O3,59,1423,147.96,1.6948,5.44,1.28E-05,207.33,740.88,1.2
Cu0.43Ti0.57,Tm2O3,58,1423,147.96,1.6948,5.44,1.28E-05,207.33,760.08,1.2
Cu0.43Ti0.57,Yb2O3,29,1423,147.96,1.6948,5.44,1.28E-05,207.33,469.68,1.2
Cu0.43Ti0.57,Lu2O3,60,1423,147.96,1.6948,5.44,1.28E-05,207.33,807.28,1.2
Cu0.43Ti0.57,Al2O3,2,1423,147.96,1.6948,5.44,1.28E-05,207.33,406.268,3.2
Sn0.96Ti0.04,Y2O3,31,1423,139.84,1.9432,9.68,9.01E-07,143.12,752.48,1.2
Sn0.96Ti0.04,Cd2O3,29,1423,139.84,1.9432,9.68,9.01E-07,143.12,270.568,1.2
Sn0.96Ti0.04,Dy2O3,32,1423,139.84,1.9432,9.68,9.01E-07,143.12,706.88,1.2
Sn0.96Ti0.04,Ho2O3,32,1423,139.84,1.9432,9.68,9.01E-07,143.12,731.68,1.2
Sn0.96Ti0.04,Er2O3,35,1423,139.84,1.9432,9.68,9.01E-07,143.12,740.88,1.2
Sn0.96Ti0.04,Tm2O3,31,1423,139.84,1.9432,9.68,9.01E-07,143.12,760.08,1.2
Sn0.96Ti0.04,Yb2O3,25,1423,139.84,1.9432,9.68,9.01E-07,143.12,469.68,1.2
Sn0.96Ti0.04,Lu2O3,41,1423,139.84,1.9432,9.68,9.01E-07,143.12,807.28,1.2
Sn0.96Ti0.04,Al2O3,59,1423,139.84,1.9432,9.68,9.01E-07,143.12,406.268,3.2
Ge0.95Ti0.05,Y2O3,24,1423,122,1.9865,9.6,1.13E-06,223.45,752.48,1.2
Ge0.95Ti0.05,Cd2O3,22,1423,122,1.9865,9.6,1.13E-06,223.45,270.568,1.2
Ge0.95Ti0.05,Tb2O3,27,1423,122,1.9865,9.6,1.13E-06,223.45,684.48,1.2
Ge0.95Ti0.05,Dy2O3,28,1423,122,1.9865,9.6,1.13E-06,223.45,706.88,1.2
Ge0.95Ti0.05,Ho2O3,29,1423,122,1.9865,9.6,1.13E-06,223.45,731.68,1.2
Ge0.95Ti0.05,Er2O3,32,1423,122,1.9865,9.6,1.13E-06,223.45,740.88,1.2
Ge0.95Ti0.05,Tm2O3,27,1423,122,1.9865,9.6,1.13E-06,223.45,760.08,1.2
Ge0.95Ti0.05,Yb2O3,22,1423,122,1.9865,9.6,1.13E-06,223.45,469.68,1.2
Ge0.95Ti0.05,Lu2O3,24,1423,122,1.9865,9.6,1.13E-06,223.45,807.28,1.2
Ge0.95Ti0.05,Al2O3,39,1423,122,1.9865,9.6,1.13E-06,223.45,406.268,3.2
Cu,Al2O3,129.122807,1423,132,1.9,10,0,225,406.268,3.2
Cu0.992Ti0.008,Al2O3,87.36842105,1423,132.224,1.89712,9.936,1.80E-07,224.752,406.268,3.2
Cu0.979Ti0.021,Al2O3,68.42105263,1423,132.588,1.89244,9.832,4.73E-07,224.349,406.268,3.2
Cu0.974Ti0.026,Al2O3,49.12280702,1423,132.728,1.89064,9.792,5.86E-07,224.194,406.268,3.2
Cu0.95Ti0.05,Al2O3,20.35087719,1423,133.4,1.882,9.6,1.13E-06,223.45,406.268,3.2
Cu0.941Ti0.059,Al2O3,9.473684211,1423,133.652,1.87876,9.528,1.33E-06,223.171,406.268,3.2
Cu0.924Ti0.076,Al2O3,3.50877193,1423,134.128,1.87264,9.392,1.71E-06,222.644,406.268,3.2
Cu0.898Ti0.102,Al2O3,2.807017544,1423,134.856,1.86328,9.184,2.30E-06,221.838,406.268,3.2
Cu,Y2O3,141.0526316,1423,132,1.9,10,0,225,752.48,1.2
Cu0.954Ti0.046,Y2O3,112.6315789,1423,133.288,1.88344,9.632,1.04E-06,223.574,752.48,1.2
Cu0.897Ti0.103,Y2O3,80.70175439,1423,134.884,1.86292,9.176,2.32E-06,221.807,752.48,1.2
Cu0.826Ti0.174,Y2O3,71.57894737,1423,136.872,1.83736,8.608,3.92E-06,219.606,752.48,1.2
Cu0.748Ti0.252,Y2O3,61.05263158,1423,139.056,1.80928,7.984,5.68E-06,217.188,752.48,1.2
Cu0.631Ti0.369,Y2O3,55.78947368,1423,142.332,1.76716,7.048,8.31E-06,213.561,752.48,1.2
Cu0.566Ti0.434,Y2O3,55.78947368,1423,144.152,1.74376,6.528,9.78E-06,211.546,752.48,1.2
Cu0.511Ti0.489,Y2O3,55.0877193,1423,145.692,1.72396,6.088,1.10E-05,209.841,752.48,1.2
Cu0.406Ti0.594,Y2O3,54.38596491,1423,148.632,1.68616,5.248,1.34E-05,206.586,752.48,1.2
Cu,Er2O3,144.5614035,1423,132,1.9,10,0,225,740.88,1.2
Cu0.963Ti0.037,Er2O3,118.9473684,1423,133.036,1.88668,9.704,8.34E-07,223.853,740.88,1.2
Cu0.903Ti0.097,Er2O3,91.57894737,1423,134.716,1.86508,9.224,2.19E-06,221.993,740.88,1.2
Cu0.848Ti0.152,Er2O3,81.40350877,1423,136.256,1.84528,8.784,3.43E-06,220.288,740.88,1.2
Cu0.733Ti0.267,Er2O3,68.77192982,1423,139.476,1.80388,7.864,6.02E-06,216.723,740.88,1.2
Cu0.663Ti0.337,Er2O3,64.56140351,1423,141.436,1.77868,7.304,7.59E-06,214.553,740.88,1.2
Cu0.577Ti0.423,Er2O3,63.15789474,1423,143.844,1.74772,6.616,9.53E-06,211.887,740.88,1.2
Cu0.496Ti0.504,Er2O3,62.45614035,1423,146.112,1.71856,5.968,1.14E-05,209.376,740.88,1.2
Cu0.412Ti0.588,Er2O3,62.10526316,1423,148.464,1.68832,5.296,1.32E-05,206.772,740.88,1.2
Cu,Y2O3,137,1423,132,1.9,10,0,225,752.48,1.2
Cu0.877Ge0.123,Y2O3,110,1423,130.524,1.91353,10,0,225,752.48,1.2
Cu0.843Ge0.157,Y2O3,90,1423,130.116,1.91727,10,0,225,752.48,1.2
Cu0.726Ge0.274,Y2O3,79,1423,128.712,1.93014,10,0,225,752.48,1.2
Cu0.647Ge0.353,Y2O3,77,1423,127.764,1.93883,10,0,225,752.48,1.2
Cu0.563Ge0.437,Y2O3,68,1423,126.756,1.94807,10,0,225,752.48,1.2
Cu0.491Ge0.509,Y2O3,62,1423,125.892,1.95599,10,0,225,752.48,1.2
Cu0.258Ge0.742,Y2O3,56,1423,123.096,1.98162,10,0,225,752.48,1.2
Cu0.049Ge0.951,Y2O3,50,1423,120.588,2.00461,10,0,225,752.48,1.2
Ge,Y2O3,48,1423,120,2.01,10,0,225,752.48,1.2
Cu,Al2O3,137,1423,132,1.9,10,0,225,406.268,3.2
Cu0.825Ge0.175,Al2O3,132,1423,129.9,1.91925,10,0,225,406.268,3.2
Cu0.746Ge0.254,Al2O3,128,1423,128.952,1.92794,10,0,225,406.268,3.2
Cu0.724Ge0.276,Al2O3,125,1423,128.688,1.93036,10,0,225,406.268,3.2
Cu0.604Ge0.396,Al2O3,125,1423,127.248,1.94356,10,0,225,406.268,3.2
Cu0.542Ge0.458,Al2O3,124,1423,126.504,1.95038,10,0,225,406.268,3.2
Cu0.412Ge0.588,Al2O3,116,1423,124.944,1.96468,10,0,225,406.268,3.2
Cu0.201Ge0.799,Al2O3,115,1423,122.412,1.98789,10,0,225,406.268,3.2
Cu0.093Ge0.907,Al2O3,113,1423,121.116,1.99977,10,0,225,406.268,3.2
Sn,Al2O3,122.6036342,1423,139,1.96,10,0,141,406.268,3.2
Sn0.995Ti0.005,Al2O3,97.64038655,1423,139.105,1.9579,9.96,1.13E-07,141.265,406.268,3.2
Sn0.99Ti0.01,Al2O3,62.94615873,1423,139.21,1.9558,9.92,2.25E-07,141.53,406.268,3.2
Sn0.978Ti0.022,Al2O3,47.17062796,1423,139.462,1.95076,9.824,4.96E-07,142.166,406.268,3.2
Sn0.96Ti0.04,Al2O3,42.59766427,1423,139.84,1.9432,9.68,9.01E-07,143.12,406.268,3.2
Sn0.941Ti0.059,Al2O3,40.50968247,1423,140.239,1.93522,9.528,1.33E-06,144.127,406.268,3.2
Sn,Y2O3,84.69310847,1423,139,1.96,10,0,141,752.48,1.2
Sn0.995Ti0.005,Y2O3,75.7322488,1423,139.105,1.9579,9.96,1.13E-07,141.265,752.48,1.2
Sn0.988Ti0.012,Y2O3,48.0288049,1423,139.252,1.95496,9.904,2.70E-07,141.636,752.48,1.2
Sn0.98Ti0.02,Y2O3,33.21592478,1423,139.42,1.9516,9.84,4.51E-07,142.06,752.48,1.2
Sn0.967Ti0.033,Y2O3,29.25786351,1423,139.693,1.94614,9.736,7.44E-07,142.749,752.48,1.2
Sn0.953Ti0.047,Y2O3,25.68635499,1423,139.987,1.94026,9.624,1.06E-06,143.491,752.48,1.2
Sn0.942Ti0.058,Y2O3,24.47744487,1423,140.218,1.93564,9.536,1.31E-06,144.074,752.48,1.2
Sn,Er2O3,81.5633745,1423,139,1.96,10,0,141,740.88,1.2
Sn0.996Ti0.004,Er2O3,72.24879669,1423,139.084,1.95832,9.968,9.01E-08,141.212,740.88,1.2
Sn0.989Ti0.011,Er2O3,52.18088877,1423,139.231,1.95538,9.912,2.48E-07,141.583,740.88,1.2
Sn0.981Ti0.019,Er2O3,40.14700944,1423,139.399,1.95202,9.848,4.28E-07,142.007,740.88,1.2
Sn0.975Ti0.025,Er2O3,33.644267,1423,139.525,1.9495,9.8,5.63E-07,142.325,740.88,1.2
Sn0.961Ti0.039,Er2O3,24.84161039,1423,139.819,1.94362,9.688,8.79E-07,143.067,740.88,1.2
Sn0.951Ti0.049,Er2O3,24.33118167,1423,140.029,1.93942,9.608,1.10E-06,143.597,740.88,1.2
Sn0.94Ti0.06,Er2O3,23.12227156,1423,140.26,1.9348,9.52,1.35E-06,144.18,740.88,1.2
Cu0.94Ti0.06,Si1O2,27,1423,133.68,1.8784,9.52,1.35E-06,223.14,598.8666667,2.666666667
Cu0.94Ti0.06,Al2O3,21,1423,133.68,1.8784,9.52,1.35E-06,223.14,406.268,3.2
Cu0.94Ti0.06,Ti2O3,21,1423,133.68,1.8784,9.52,1.35E-06,223.14,809.28,1.2
Cu0.94Ti0.06,Mg1O1,26,1423,133.68,1.8784,9.52,1.35E-06,223.14,488.9,1
Cu0.425Pd0.425Ti0.15,Al2O3,34,1423,139.175,1.9735,8.8,3.38E-06,220.35,406.268,3.2
Cu0.425Pd0.425Ti0.15,Si1O2,36,1423,139.175,1.9735,8.8,3.38E-06,220.35,598.8666667,2.666666667
Cu0.425Pd0.425Ti0.15,Al2O3,31,1423,139.175,1.9735,8.8,3.38E-06,220.35,406.268,3.2
Si,Al2O3,80,1703,111,1.9,0,0,227,406.268,3.2
Si,Si1O2,92,1703,111,1.9,0,0,227,598.8666667,2.666666667
Si,Y2O3,63,1703,111,1.9,0,0,227,752.48,1.2
Si,Al2O3,95,1723,111,1.9,0,0,227,406.268,3.2
Si,Zr1O2,90,1723,111,1.9,0,0,227,745.8666667,1.333333333
Si,Mg1O1,101,1723,111,1.9,0,0,227,488.9,1
Si,Be1O1,88,1723,111,1.9,0,0,227,807.4,1
Si,Al2O3,100,1723,111,1.9,0,0,227,406.268,3.2
Si,Zr1O2,96,1723,111,1.9,0,0,227,745.8666667,1.333333333
Si,Mg1O1,95,1723,111,1.9,0,0,227,488.9,1
Si,Be1O1,76,1723,111,1.9,0,0,227,807.4,1
Si,Ti1O2,107,1723,111,1.9,0,0,227,683.5333333,1.333333333
Ni,Zr1O2,118,1773,124,1.91,8,0.5953947,225,745.8666667,1.333333333
Ni,Al2O3,128,1773,124,1.91,8,0.5953947,225,406.268,3.2
Ni,Be1O1,128,1773,124,1.91,8,0.5953947,225,807.4,1
Ni,Mg1O1,132,1773,124,1.91,8,0.5953947,225,488.9,1
Ni,Ti1O2,104,1773,124,1.91,8,0.5953947,225,683.5333333,1.333333333
Ni,Zr1O2,131,1773,124,1.91,8,0.5953947,225,745.8666667,1.333333333
Ni,Th1O2,132,1773,124,1.91,8,0.5953947,225,710.8666667,1.333333333
Ni,Al2O3,133,1773,124,1.91,8,0.5953947,225,406.268,3.2
Ni,Be1O1,152,1773,124,1.91,8,0.5953947,225,807.4,1
Ni,Mg1O1,152,1773,124,1.91,8,0.5953947,225,488.9,1
Ni,Ti1O2,143,1773,124,1.91,8,0.5953947,225,683.5333333,1.333333333
Ni,Zr1O2,120,1773,124,1.91,8,0.5953947,225,745.8666667,1.333333333
Ni,Th1O2,134,1773,124,1.91,8,0.5953947,225,710.8666667,1.333333333
Ni,Al2O3,141,1773,124,1.91,8,0.5953947,225,406.268,3.2
Ni,Be1O1,146,1773,124,1.91,8,0.5953947,225,807.4,1
Ni,Ti1O2,121,1773,124,1.91,8,0.5953947,225,683.5333333,1.333333333
Ni,Al2O3,112,1755,124,1.91,8,0.5953947,225,406.268,3.2
Ni0.97Al0.03,Al2O3,113,1755,123.91,1.901,7.76,0.577532859,225,406.268,3.2
Ni0.92Al0.08,Al2O3,134,1755,123.76,1.886,7.36,0.547763124,225,406.268,3.2
Ni0.75Al0.25,Al2O3,94,1670,123.25,1.835,6,0.446546025,225,406.268,3.2
Ni,Al2O3,108,1773,124,1.91,8,0.5953947,225,406.268,3.2
Ni,Al2O3,110,1773,124,1.91,8,0.5953947,225,406.268,3.2
Ni,Al2O3,107,1853,124,1.91,8,0.5953947,225,406.268,3.2
Ni,Al2O3,109,1755,124,1.91,8,0.5953947,225,406.268,3.2
Ni,Al2O3,112,1750,124,1.91,8,0.5953947,225,406.268,3.2
Ni0.97Al0.03,Al2O3,95,1750,123.91,1.901,7.76,0.577532859,225,406.268,3.2
Ni0.75Al0.25,Al2O3,83,1750,123.25,1.835,6,0.446546025,225,406.268,3.2
Al,Al2O3,65,1750,121,1.61,0,0,225,406.268,3.2
Cu0.425Pd0.425Ti0.15,Al2O3,128,1423,139.175,1.9735,8.8,3.38E-06,220.35,406.268,3.2
Cu0.425Pd0.425Ti0.15,Ti2O3,113,1423,139.175,1.9735,8.8,3.38E-06,220.35,809.28,1.2
Cu0.425Pd0.425Ti0.15,Ti1O1.14,82,1423,139.175,1.9735,8.8,3.38E-06,220.35,936.2018692,1.065420561
Cu0.425Pd0.425Ti0.15,Ti1O0.86,72,1423,139.175,1.9735,8.8,3.38E-06,220.35,1068.886022,0.924731183
Ni0.5Pd0.5,Al2O3,112.075347,1523,131.5,2.055,9,0.29769735,225,406.268,3.2
Ni0.49Pd0.491Ti0.019,Al2O3,103.8730998,1523,132.049,2.04536,8.868,0.291743831,224.411,406.268,3.2
Ni0.492Pd0.492Ti0.016,Al2O3,98.26173166,1523,131.956,2.04676,8.888,0.292934553,224.504,406.268,3.2
Ni0.486Pd0.486Ti0.028,Al2O3,94.85789822,1523,132.298,2.04058,8.804,0.289362455,224.132,406.268,3.2
Ni0.471Pd0.471Ti0.058,Al2O3,97.02247191,1523,133.153,2.02513,8.594,0.280432211,223.202,406.268,3.2
Ni0.464Pd0.465Ti0.071,Al2O3,96.14342366,1523,133.531,2.01858,8.504,0.276264741,222.799,406.268,3.2
Ni0.453Pd0.453Ti0.094,Al2O3,81.18968936,1523,134.179,2.00659,8.342,0.269715917,222.086,406.268,3.2
Ni0.442Pd0.442Ti0.116,Al2O3,76.07072042,1523,134.806,1.99526,8.188,0.263167071,221.404,406.268,3.2
Ni0.434Pd0.435Ti0.131,Al2O3,69.28949108,1523,135.241,1.98768,8.084,0.258404252,220.939,406.268,3.2
Ni0.424Pd0.425Ti0.151,Al2O3,72.32319894,1523,135.811,1.97738,7.944,0.252450755,220.319,406.268,3.2
Ni0.412Pd0.412Ti0.176,Al2O3,68.31791143,1523,136.516,1.96436,7.768,0.245306582,219.544,406.268,3.2
Ni0.4Pd0.4Ti0.2,Al2O3,57.57766028,1523,137.2,1.952,7.6,0.238162387,218.8,406.268,3.2
Ni0.384Pd0.385Ti0.231,Al2O3,50.46926636,1523,138.091,1.93618,7.384,0.22863677,217.839,406.268,3.2
Ni0.374Pd0.375Ti0.251,Al2O3,50.69398546,1523,138.661,1.92588,7.244,0.222683274,217.219,406.268,3.2
Ni,Al2O3,111,1773,124,1.91,8,0.5953947,225,406.268,3.2
Ni0.95Cr0.05,Al2O3,98,1773,124.75,1.8975,7.85,0.565624965,225.2,406.268,3.2
Ni0.9Cr0.1,Al2O3,91,1773,125.5,1.885,7.7,0.53585523,225.4,406.268,3.2
Ni0.85Cr0.15,Al2O3,89,1773,126.25,1.8725,7.55,0.506085495,225.6,406.268,3.2
Ni0.8Cr0.2,Al2O3,89,1773,127,1.86,7.4,0.47631576,225.8,406.268,3.2
Al,Al2O3,103,933,121,1.61,0,0,225,406.268,3.2
Au,Al2O3,120,1423,136,2.54,10,0,225,406.268,3.2
Co,Al2O3,113,1803,126,1.88,7,1.5484712,194,406.268,3.2
Ge,Al2O3,104,1423,120,2.01,10,0,225,406.268,3.2
Mn,Al2O3,103,1823,139,1.55,5,0.000310121,217,406.268,3.2
Pd,Al2O3,120,1873,139,2.2,10,0,225,406.268,3.2
Co,Al2O3,115,1793,126,1.88,7,1.5484712,194,406.268,3.2
Co,Co1O1,70,1773,126,1.88,7,1.5484712,194,911.4,1
Co,Zr1O2,118,1773,126,1.88,7,1.5484712,194,745.8666667,1.333333333
Fe,Al2O3,111,1848,132,1.83,6,2.1106628,229,406.268,3.2
Fe,Be1O1,127,1823,132,1.83,6,2.1106628,229,807.4,1
Fe,Ca1O1,132,1823,132,1.83,6,2.1106628,229,584.9,1
Fe,Cr2O3,88,1823,132,1.83,6,2.1106628,229,904.88,1.2
Fe,Mg1O1,123,1823,132,1.83,6,2.1106628,229,488.9,1
Fe,U1O2,123,1823,132,1.83,6,2.1106628,229,505.8666667,1.333333333
Fe,Zr1O2,115,1933,132,1.83,6,2.1106628,229,745.8666667,1.333333333
Ni,Al2O3,111,1808,124,1.91,8,0.5953947,225,406.268,3.2
Ni,Be1O1,127,1823,124,1.91,8,0.5953947,225,807.4,1
Ni,Ca1O1,135,1773,124,1.91,8,0.5953947,225,584.9,1
Ni,Co1O1,58,1773,124,1.91,8,0.5953947,225,911.4,1
Ni,Mg1O1,132,1823,124,1.91,8,0.5953947,225,488.9,1
Ni,Ni1O1,60,1773,124,1.91,8,0.5953947,225,891.4,1
Ni,Si1O2,125,1773,124,1.91,8,0.5953947,225,598.8666667,2.666666667
Ni,Ti1O2,105,1773,124,1.91,8,0.5953947,225,683.5333333,1.333333333
Ni,U1O2,112,1773,124,1.91,8,0.5953947,225,505.8666667,1.333333333
Ni,Zr1O2,121,1743,124,1.91,8,0.5953947,225,745.8666667,1.333333333
Ni,Al2O3,108,1823,124,1.91,8,0.5953947,225,406.268,3.2
Ni,Al2O3,112,1730,124,1.91,8,0.5953947,225,406.268,3.2
Sn,Co1O1,0.079470199,1173,139,1.96,10,0,141,911.4,1
Sn,Ni1O1,26.73377483,1273,139,1.96,10,0,141,891.4,1
Sn,Yb2O3,79.60529801,1423,139,1.96,10,0,141,469.68,1.2
Sn,Lu2O3,88.12715232,1423,139,1.96,10,0,141,807.28,1.2
Sn,Al2O3,120,1273,139,1.96,10,0,141,406.268,3.2
Sn,Mg1O1,121,505,139,1.96,10,0,141,488.9,1
Sn,Si1O2,124,505,139,1.96,10,0,141,598.8666667,2.666666667
Sn,Zr1O2,135.4728477,1073,139,1.96,10,0,141,745.8666667,1.333333333
Ni,Mg1O1,132.4,1773,124,1.91,8,0.5953947,225,488.9,1
Ni,Mg0.9Co0.1O1,127.6,1773,124,1.91,8,0.5953947,225,531.15,1
Ni,Mg0.7Co0.3O1,124,1773,124,1.91,8,0.5953947,225,615.65,1
Ni,Mg0.5Co0.5O1,122,1773,124,1.91,8,0.5953947,225,700.15,1
Ni,Mg0.3Co0.7O1,112,1773,124,1.91,8,0.5953947,225,784.65,1
Ni,Mg0.1Co0.9O1,74.4,1773,124,1.91,8,0.5953947,225,869.15,1
Ni,CuO2,58,1773,124,1.91,8,0.5953947,225,489.1233333,1.333333333
Sn,Ni1O1,27,1275,139,1.96,10,0,141,891.4,1
Ti,Mg1O1,0,2000,160,1.54,2,2.25E-05,194,488.9,1
Al,Si1O2,90,1073,121,1.61,0,0,225,598.8666667,2.666666667
Ga,Al2O3,129.7829634,305,122,1.81,10,0,64,406.268,3.2
Ga,Al2O3,127.8361619,438,122,1.81,10,0,64,406.268,3.2
Ga,Al2O3,126.3609661,583,122,1.81,10,0,64,406.268,3.2
Ga,Al2O3,124.2901436,773,122,1.81,10,0,64,406.268,3.2
Ga,Al2O3,121.6057441,973,122,1.81,10,0,64,406.268,3.2
Ga,Al2O3,119.3798956,1173,122,1.81,10,0,64,406.268,3.2
Ga,Si1O2,130.8730418,313,122,1.81,10,0,64,598.8666667,2.666666667
Ga,Si1O2,129.5414491,437,122,1.81,10,0,64,598.8666667,2.666666667
Ga,Si1O2,127.9144909,589,122,1.81,10,0,64,598.8666667,2.666666667
Ga,Si1O2,125.9970627,773,122,1.81,10,0,64,598.8666667,2.666666667
Ga,Si1O2,123.9343995,973,122,1.81,10,0,64,598.8666667,2.666666667
Ga,Si1O2,121.8603133,1173,122,1.81,10,0,64,598.8666667,2.666666667
Ga0.908Ni0.092,Si1O2,137,866,122.184,1.8192,9.816,0.054776312,78.812,598.8666667,2.666666667
Ga0.908Ni0.092,Si1O2,136,971,122.184,1.8192,9.816,0.054776312,78.812,598.8666667,2.666666667
Ga0.908Ni0.092,Si1O2,136,1076,122.184,1.8192,9.816,0.054776312,78.812,598.8666667,2.666666667
Ga0.908Ni0.092,Si1O2,135,1169,122.184,1.8192,9.816,0.054776312,78.812,598.8666667,2.666666667
Ga0.721Ag0.279,Si1O2,135,874,128.417,1.84348,10,0,108.919,598.8666667,2.666666667
Ga0.721Ag0.279,Si1O2,132,974,128.417,1.84348,10,0,108.919,598.8666667,2.666666667
Ga0.721Ag0.279,Si1O2,130,1072,128.417,1.84348,10,0,108.919,598.8666667,2.666666667
Ga0.721Ag0.279,Si1O2,126,1171,128.417,1.84348,10,0,108.919,598.8666667,2.666666667
Ga0.63Sn0.37,Si1O2,130,582,128.29,1.8655,10,0,92.49,598.8666667,2.666666667
Ga0.63Sn0.37,Si1O2,127,785,128.29,1.8655,10,0,92.49,598.8666667,2.666666667
Ga0.63Sn0.37,Si1O2,123,989,128.29,1.8655,10,0,92.49,598.8666667,2.666666667
Ga0.63Sn0.37,Si1O2,119,1161,128.29,1.8655,10,0,92.49,598.8666667,2.666666667
Ga0.353In0.647,Si1O2,127,440,134.94,1.79059,10,0,112.525,598.8666667,2.666666667
Ga0.353In0.647,Si1O2,125,589,134.94,1.79059,10,0,112.525,598.8666667,2.666666667
Ga0.353In0.647,Si1O2,121,784,134.94,1.79059,10,0,112.525,598.8666667,2.666666667
Ga0.353In0.647,Si1O2,118,983,134.94,1.79059,10,0,112.525,598.8666667,2.666666667
Ga0.353In0.647,Si1O2,116,1187,134.94,1.79059,10,0,112.525,598.8666667,2.666666667
Ga,Al2O3,121,1173,122,1.81,10,0,64,406.268,3.2
Ga0.985Cr0.015,Al2O3,119,1173,122.255,1.80775,9.925,0,66.475,406.268,3.2
Ga0.972Cr0.028,Al2O3,121,1173,122.476,1.8058,9.86,0,68.62,406.268,3.2
Ga0.961Cr0.039,Al2O3,118,1173,122.663,1.80415,9.805,0,70.435,406.268,3.2
Ga0.947Cr0.053,Al2O3,120,1173,122.901,1.80205,9.735,0,72.745,406.268,3.2
Ga0.939Cr0.061,Al2O3,118,1173,123.037,1.80085,9.695,0,74.065,406.268,3.2
Ga0.921Cr0.079,Al2O3,120,1173,123.343,1.79815,9.605,0,77.035,406.268,3.2
Ga0.917Cr0.083,Al2O3,117,1173,123.411,1.79755,9.585,0,77.695,406.268,3.2
Ga0.898Cr0.102,Al2O3,120,1173,123.734,1.7947,9.49,0,80.83,406.268,3.2
Ga,Al2O3,117,1323,122,1.81,10,0,64,406.268,3.2
Ga0.975Cr0.025,Al2O3,115,1323,122.425,1.80625,9.875,0,68.125,406.268,3.2
Ga0.944Cr0.056,Al2O3,114,1323,122.952,1.8016,9.72,0,73.24,406.268,3.2
Ga0.904Cr0.096,Al2O3,114,1323,123.632,1.7956,9.52,0,79.84,406.268,3.2
Ga0.884Cr0.116,Al2O3,114,1323,123.972,1.7926,9.42,0,83.14,406.268,3.2
Ga0.872Cr0.128,Al2O3,114,1323,124.176,1.7908,9.36,0,85.12,406.268,3.2
Ga0.851Cr0.149,Al2O3,112,1323,124.533,1.78765,9.255,0,88.585,406.268,3.2
Ga0.824Cr0.176,Al2O3,111,1323,124.992,1.7836,9.12,0,93.04,406.268,3.2
Ga0.808Cr0.192,Al2O3,111,1323,125.264,1.7812,9.04,0,95.68,406.268,3.2
Ga0.784Cr0.216,Al2O3,110,1323,125.672,1.7776,8.92,0,99.64,406.268,3.2
Ga0.995V0.005,Al2O3,109,1173,122.155,1.8091,9.965,0,64.825,406.268,3.2
Ga0.993V0.007,Al2O3,104,1173,122.217,1.80874,9.951,0,65.155,406.268,3.2
Ga0.99V0.01,Al2O3,103,1173,122.31,1.8082,9.93,0,65.65,406.268,3.2
Ga0.986V0.014,Al2O3,101,1173,122.434,1.80748,9.902,0,66.31,406.268,3.2
Ga0.982V0.018,Al2O3,97,1173,122.558,1.80676,9.874,0,66.97,406.268,3.2
Ga0.979V0.021,Al2O3,96,1173,122.651,1.80622,9.853,0,67.465,406.268,3.2
Ga0.996V0.004,Al2O3,106,1323,122.124,1.80928,9.972,0,64.66,406.268,3.2
Ga0.994V0.006,Al2O3,99,1323,122.186,1.80892,9.958,0,64.99,406.268,3.2
Ga0.993V0.007,Al2O3,97,1323,122.217,1.80874,9.951,0,65.155,406.268,3.2
Ga0.988V0.012,Al2O3,94,1323,122.372,1.80784,9.916,0,65.98,406.268,3.2
Ga0.983V0.017,Al2O3,92,1323,122.527,1.80694,9.881,0,66.805,406.268,3.2
Ga0.997Ti0.003,Al2O3,98,1173,122.114,1.80919,9.976,6.76E-08,64.39,406.268,3.2
Ga0.996Ti0.004,Al2O3,93,1173,122.152,1.80892,9.968,9.01E-08,64.52,406.268,3.2
Ga0.995Ti0.005,Al2O3,91,1173,122.19,1.80865,9.96,1.13E-07,64.65,406.268,3.2
Ga0.993Ti0.007,Al2O3,87,1173,122.266,1.80811,9.944,1.58E-07,64.91,406.268,3.2
Ga0.99Ti0.01,Al2O3,80,1173,122.38,1.8073,9.92,2.25E-07,65.3,406.268,3.2
Ga0.988Ti0.012,Al2O3,78,1173,122.456,1.80676,9.904,2.70E-07,65.56,406.268,3.2
Ga0.98Ti0.02,Al2O3,77,1173,122.76,1.8046,9.84,4.51E-07,66.6,406.268,3.2
Ga0.979Ti0.021,Al2O3,74,1173,122.798,1.80433,9.832,4.73E-07,66.73,406.268,3.2
Ga0.975Ti0.025,Al2O3,74,1173,122.95,1.80325,9.8,5.63E-07,67.25,406.268,3.2
Ga0.972Ti0.028,Al2O3,76,1173,123.064,1.80244,9.776,6.31E-07,67.64,406.268,3.2
Ga0.957Ti0.043,Al2O3,75,1173,123.634,1.79839,9.656,9.69E-07,69.59,406.268,3.2
Ga0.95Ti0.05,Al2O3,74,1173,123.9,1.7965,9.6,1.13E-06,70.5,406.268,3.2
Ga0.997Ti0.003,Al2O3,83,1323,122.114,1.80919,9.976,6.76E-08,64.39,406.268,3.2
Ga0.996Ti0.004,Al2O3,74,1323,122.152,1.80892,9.968,9.01E-08,64.52,406.268,3.2
Ga0.992Ti0.008,Al2O3,72,1323,122.304,1.80784,9.936,1.80E-07,65.04,406.268,3.2
Ga0.991Ti0.009,Al2O3,70,1323,122.342,1.80757,9.928,2.03E-07,65.17,406.268,3.2
Ga0.989Ti0.011,Al2O3,65,1323,122.418,1.80703,9.912,2.48E-07,65.43,406.268,3.2
Ga0.981Ti0.019,Al2O3,63,1323,122.722,1.80487,9.848,4.28E-07,66.47,406.268,3.2
Ga0.976Ti0.024,Al2O3,62,1323,122.912,1.80352,9.808,5.41E-07,67.12,406.268,3.2
Ga0.963Ti0.037,Al2O3,56,1323,123.406,1.80001,9.704,8.34E-07,68.81,406.268,3.2
Ga0.954Ti0.046,Al2O3,63,1323,123.748,1.79758,9.632,1.04E-06,69.98,406.268,3.2
Ga0.937Ti0.063,Al2O3,58,1323,124.394,1.79299,9.496,1.42E-06,72.19,406.268,3.2
Ga0.922Ti0.078,Al2O3,62,1323,124.964,1.78894,9.376,1.76E-06,74.14,406.268,3.2
Ga0.916Ti0.084,Al2O3,56,1323,125.192,1.78732,9.328,1.89E-06,74.92,406.268,3.2
Ga0.9Ti0.1,Al2O3,62,1323,125.8,1.783,9.2,2.25E-06,77,406.268,3.2
Ga0.89Ti0.11,Al2O3,63,1323,126.18,1.7803,9.12,2.48E-06,78.3,406.268,3.2
Ga0.885Ti0.115,Al2O3,56,1323,126.37,1.77895,9.08,2.59E-06,78.95,406.268,3.2
Ga,Si1O2,123,1173,122,1.81,10,0,64,598.8666667,2.666666667
Ga0.987Cr0.013,Si1O2,121,1173,122.221,1.80805,9.935,0,66.145,598.8666667,2.666666667
Ga0.978Cr0.022,Si1O2,122,1173,122.374,1.8067,9.89,0,67.63,598.8666667,2.666666667
Ga0.966Cr0.034,Si1O2,122,1173,122.578,1.8049,9.83,0,69.61,598.8666667,2.666666667
Ga0.94Cr0.06,Si1O2,120,1173,123.02,1.801,9.7,0,73.9,598.8666667,2.666666667
Ga0.931Cr0.069,Si1O2,120,1173,123.173,1.79965,9.655,0,75.385,598.8666667,2.666666667
Ga0.917Cr0.083,Si1O2,120,1173,123.411,1.79755,9.585,0,77.695,598.8666667,2.666666667
Ga0.904Cr0.096,Si1O2,121,1173,123.632,1.7956,9.52,0,79.84,598.8666667,2.666666667
Ga0.901Cr0.099,Si1O2,121,1173,123.683,1.79515,9.505,0,80.335,598.8666667,2.666666667
Ga,Si1O2,120,1323,122,1.81,10,0,64,598.8666667,2.666666667
Ga0.974Cr0.026,Si1O2,119,1323,122.442,1.8061,9.87,0,68.29,598.8666667,2.666666667
Ga0.953Cr0.047,Si1O2,118,1323,122.799,1.80295,9.765,0,71.755,598.8666667,2.666666667
Ga0.946Cr0.054,Si1O2,119,1323,122.918,1.8019,9.73,0,72.91,598.8666667,2.666666667
Ga0.909Cr0.091,Si1O2,117,1323,123.547,1.79635,9.545,0,79.015,598.8666667,2.666666667
Ga0.895Cr0.105,Si1O2,117,1323,123.785,1.79425,9.475,0,81.325,598.8666667,2.666666667
Ga0.88Cr0.12,Si1O2,117,1323,124.04,1.792,9.4,0,83.8,598.8666667,2.666666667
Ga0.835Cr0.165,Si1O2,116,1323,124.805,1.78525,9.175,0,91.225,598.8666667,2.666666667
Ga0.822Cr0.178,Si1O2,119,1323,125.026,1.7833,9.11,0,93.37,598.8666667,2.666666667
Ga0.784Cr0.216,Si1O2,118,1323,125.672,1.7776,8.92,0,99.64,598.8666667,2.666666667
Ga0.996V0.004,Si1O2,115,1173,122.124,1.80928,9.972,0,64.66,598.8666667,2.666666667
Ga0.993V0.007,Si1O2,116,1173,122.217,1.80874,9.951,0,65.155,598.8666667,2.666666667
Ga0.989V0.011,Si1O2,115,1173,122.341,1.80802,9.923,0,65.815,598.8666667,2.666666667
Ga0.983V0.017,Si1O2,114,1173,122.527,1.80694,9.881,0,66.805,598.8666667,2.666666667
Ga0.982V0.018,Si1O2,112,1173,122.558,1.80676,9.874,0,66.97,598.8666667,2.666666667
Ga0.996V0.004,Si1O2,114,1323,122.124,1.80928,9.972,0,64.66,598.8666667,2.666666667
Ga0.993V0.007,Si1O2,114,1323,122.217,1.80874,9.951,0,65.155,598.8666667,2.666666667
Ga0.988V0.012,Si1O2,114,1323,122.372,1.80784,9.916,0,65.98,598.8666667,2.666666667
Ga0.985V0.015,Si1O2,113,1323,122.465,1.8073,9.895,0,66.475,598.8666667,2.666666667
Ga0.98V0.02,Si1O2,114,1323,122.62,1.8064,9.86,0,67.3,598.8666667,2.666666667
Ga0.999Ti0.001,Si1O2,97,1173,122.038,1.80973,9.992,2.25E-08,64.13,598.8666667,2.666666667
Ga0.997Ti0.003,Si1O2,90,1173,122.114,1.80919,9.976,6.76E-08,64.39,598.8666667,2.666666667
Ga0.995Ti0.005,Si1O2,88,1173,122.19,1.80865,9.96,1.13E-07,64.65,598.8666667,2.666666667
Ga0.994Ti0.006,Si1O2,84,1173,122.228,1.80838,9.952,1.35E-07,64.78,598.8666667,2.666666667
Ga0.992Ti0.008,Si1O2,75,1173,122.304,1.80784,9.936,1.80E-07,65.04,598.8666667,2.666666667
Ga0.99Ti0.01,Si1O2,68,1173,122.38,1.8073,9.92,2.25E-07,65.3,598.8666667,2.666666667
Ga0.986Ti0.014,Si1O2,64,1173,122.532,1.80622,9.888,3.15E-07,65.82,598.8666667,2.666666667
Ga0.981Ti0.019,Si1O2,62,1173,122.722,1.80487,9.848,4.28E-07,66.47,598.8666667,2.666666667
Ga0.975Ti0.025,Si1O2,61,1173,122.95,1.80325,9.8,5.63E-07,67.25,598.8666667,2.666666667
Ga0.962Ti0.038,Si1O2,58,1173,123.444,1.79974,9.696,8.56E-07,68.94,598.8666667,2.666666667
Ga0.955Ti0.045,Si1O2,58,1173,123.71,1.79785,9.64,1.01E-06,69.85,598.8666667,2.666666667
Ga0.999Ti0.001,Si1O2,89,1323,122.038,1.80973,9.992,2.25E-08,64.13,598.8666667,2.666666667
Ga0.998Ti0.002,Si1O2,77,1323,122.076,1.80946,9.984,4.51E-08,64.26,598.8666667,2.666666667
Ga0.995Ti0.005,Si1O2,67,1323,122.19,1.80865,9.96,1.13E-07,64.65,598.8666667,2.666666667
Ga0.989Ti0.011,Si1O2,62,1323,122.418,1.80703,9.912,2.48E-07,65.43,598.8666667,2.666666667
Ga0.986Ti0.014,Si1O2,62,1323,122.532,1.80622,9.888,3.15E-07,65.82,598.8666667,2.666666667
Ga0.978Ti0.022,Si1O2,59,1323,122.836,1.80406,9.824,4.96E-07,66.86,598.8666667,2.666666667
Ga0.965Ti0.035,Si1O2,57,1323,123.33,1.80055,9.72,7.89E-07,68.55,598.8666667,2.666666667
Ga0.952Ti0.048,Si1O2,55,1323,123.824,1.79704,9.616,1.08E-06,70.24,598.8666667,2.666666667
Ga0.939Ti0.061,Si1O2,56,1323,124.318,1.79353,9.512,1.37E-06,71.93,598.8666667,2.666666667
Ga0.919Ti0.081,Si1O2,55,1323,125.078,1.78813,9.352,1.83E-06,74.53,598.8666667,2.666666667
Ga0.914Ti0.086,Si1O2,54,1323,125.268,1.78678,9.312,1.94E-06,75.18,598.8666667,2.666666667
Ga0.897Ti0.103,Si1O2,55,1323,125.914,1.78219,9.176,2.32E-06,77.39,598.8666667,2.666666667
Ga0.895Ti0.105,Si1O2,53,1323,125.99,1.78165,9.16,2.37E-06,77.65,598.8666667,2.666666667
Cu0.824Ga0.175Ti0.001,Al2O3,131,1323,130.278,1.88389,9.992,2.25E-08,196.794,406.268,3.2
